Repository: seanbarry-chem/alp-text

# Atomic Layer Processing: an interactive textbook

Source for **https://atomiclayerprocessing.ca**, built with [Quarto](https://quarto.org).

## Layout

```
_quarto.yml                   site/book config (chapter list lives here)
index.qmd                     landing page
chapters/01-ald-fundamentals.qmd
references.bib                BibTeX; cite with [@Key]
assets/                       theme, quiz script and styles
.github/workflows/publish.yml builds and deploys on every push to main
CNAME                         custom domain
```

## Writing

- Chapters are Markdown (`.qmd`). Equations: `$$ ... $$ {#eq-name}`, referenced as `@eq-name`.
- **Simulations:** ```` ```{ojs} ```` cells (Observable JS) run in the reader's browser; no server needed. Copy an existing `sim-box` as a template.
- **Quizzes:** a `::: {.quiz}` block with a task list (`- [x]` marks the correct answer) and an optional `::: {.explanation}` block. Answers are visible in page source; these are self-checks, not assessments.
- **Obsidian:** you can open this folder as a vault, but Quarto does not understand `[[wikilinks]]` or `![[embeds]]`. Use normal Markdown links in chapter files.

## House style

- **GPC is always reported in Å**, never Å/cycle: "per cycle" is already in the name. Applies to text, axis labels, slider labels and computed outputs. Rates per something else are written out, e.g. "Å per 100 °C".

## Preview locally

1. Install Quarto: https://quarto.org/docs/get-started/
2. In this folder: `quarto preview` (live reload) or `quarto render` (writes `_site/`).

## Before going public

- [ ] Verify every entry in `references.bib` (entered from memory; check DOIs/pages).
- [ ] Check that no text or figure is copied or closely paraphrased from a copyrighted source.
- [ ] Set licence in `_quarto.yml`.
- [ ] Optional: ACS citation style (download `american-chemical-society.csl` from zotero.org/styles into `assets/`, add `csl: assets/american-chemical-society.csl`).

File: chapters/01-ald-fundamentals.qmd
---
title: "Fundamentals of Atomic Layer Deposition"
---

::: {.callout-tip appearance="simple"}
## Learning outcomes
After this chapter you should be able to:

1. State the operational definition of ALD and design an experiment that tests it.
2. Estimate the exposure needed to saturate a planar surface from kinetic gas theory.
3. Interpret growth-per-cycle (GPC) versus temperature data critically, including where the "ALD window" idea breaks down.
4. Recognize non-linear initial growth and correct thickness-based GPC estimates for it.
:::

## What makes a process ALD? {#sec-what-makes-ald}

Atomic layer deposition builds a film by exposing a surface to two (or more) reactants **one at a time**, with a purge or evacuation between them. Each exposure is a gas–surface reaction that stops by itself once the available surface sites are used up [@George2010; @Johnson2014].

The defining property is **self-limitation**, not the cycle structure. Plenty of pulsed processes have an A–purge–B–purge sequence but are not ALD, because one of the steps keeps depositing material as the dose increases. The practical test is therefore experimental:

> For each half-reaction, the growth per cycle (GPC) must reach a plateau as that reactant's dose increases, and must not depend on purge length once the purge is adequate.

Any other characteristic (conformality, digital thickness control, low pinhole density) follows from this property. None of them can stand in for testing it.

## The model system: TMA/H~2~O → Al~2~O~3~

The trimethylaluminum (TMA)/water process is the most-studied ALD chemistry and is the usual reference point [@Puurunen2005]. In simplified form, the two half-reactions on a hydroxylated surface (asterisks denote surface species) are:

$$
\text{A:}\quad \|\!-\!\text{OH}^* + \text{Al(CH}_3)_3 \rightarrow \|\!-\!\text{O–Al(CH}_3)_2^* + \text{CH}_4
$$ {#eq-tma}

$$
\text{B:}\quad \|\!-\!\text{Al–CH}_3^* + \text{H}_2\text{O} \rightarrow \|\!-\!\text{Al–OH}^* + \text{CH}_4
$$ {#eq-water}

Reaction A consumes hydroxyls and leaves a methyl-terminated surface that does not react further with TMA. Reaction B restores the hydroxyl termination. The overall reaction, 2 Al(CH~3~)~3~ + 3 H~2~O → Al~2~O~3~ + 6 CH~4~, is strongly exothermic, which partly explains why the process is so robust [@George2010].

Two points are worth stating early, because students often get them wrong:

- **GPC is a fraction of a monolayer.** For TMA/H~2~O, a typical GPC is about 1 Å, which is well below the thickness of one "layer" of Al~2~O~3~. The amount of metal adsorbed per cycle is limited by **steric hindrance** from the ligands that remain after chemisorption and by the **number of reactive sites**. Which of the two dominates depends on the chemistry and the temperature [@Puurunen2005].
- **Eqs. [-@eq-tma]–[-@eq-water] are idealized.** In reality, TMA can react with one or two hydroxyls, and it can also dissociate onto Al–O bridges. The ratio between these pathways sets how many methyl groups survive into step B. This is why the hydroxyl density, and hence the temperature, controls the GPC.

## Saturation and dose

How much precursor is "enough"? For a planar surface, a first estimate comes from kinetic gas theory. The impingement flux of molecules of mass $m$ at pressure $p$ and temperature $T$ is the Hertz–Knudsen flux:

$$
\Phi = \frac{p}{\sqrt{2\pi m k_\mathrm{B} T}}
$$ {#eq-flux}

If each impinging molecule reacts with probability $s$ on a free site, and there are $n_0$ reactive sites per unit area, first-order (Langmuir) kinetics give the fractional coverage after a pulse of length $t$:

$$
\theta(t) = 1 - \exp\!\left(-\frac{s\,\Phi\,t}{n_0}\right)
$$ {#eq-langmuir}

The simulation below evaluates @eq-flux and @eq-langmuir for TMA (M = 72.09 g mol^−1^) and scales the GPC by the coverage.

::: {.sim-box}
[Simulation 1.1: Saturation of a half-reaction]{.sim-title}

```{ojs}
//| echo: false
viewof P_mTorr = Inputs.range([0.5, 100], {value: 10, step: 0.5, label: "Partial pressure (mTorr)"})
viewof T_C = Inputs.range([50, 350], {value: 200, step: 5, label: "Temperature (°C)"})
viewof logS = Inputs.range([-5, -1], {value: -3, step: 0.1, label: "log₁₀ sticking probability, s"})
viewof n0_e14 = Inputs.range([1, 10], {value: 4, step: 0.5, label: "Reactive sites (10¹⁴ cm⁻²)"})
viewof gpcSat = Inputs.range([0.2, 2], {value: 1.1, step: 0.05, label: "Saturated GPC (Å)"})
viewof tPulse = Inputs.range([0.001, 1], {value: 0.3, step: 0.001, label: "Pulse time (s)"})
```

```{ojs}
//| echo: false
satModel = {
  const kB = 1.380649e-23, NA = 6.02214076e23, M = 72.09e-3;   // TMA
  const p = P_mTorr * 0.133322;                                  // Pa
  const m = M / NA;                                              // kg
  const T = T_C + 273.15;
  const flux = p / Math.sqrt(2 * Math.PI * m * kB * T) / 1e4;    // cm^-2 s^-1
  const k = Math.pow(10, logS) * flux / (n0_e14 * 1e14);         // s^-1
  const t99 = Math.log(100) / k;
  const tMax = Math.max(3 * t99, 1.2 * tPulse);
  const pts = d3.range(0, 201).map(i => {
    const t = tMax * i / 200;
    return {t, gpc: gpcSat * (1 - Math.exp(-k * t))};
  });
  const theta = 1 - Math.exp(-k * tPulse);
  return {flux, k, t99, pts, theta, exposureL: P_mTorr * 1e-3 * tPulse / 1e-6,
          exposure99L: P_mTorr * 1e-3 * t99 / 1e-6};
}

Plot.plot({
  height: 340, marginLeft: 65, marginBottom: 50, marginTop: 30,
  x: {label: "Pulse time (s) →"},
  y: {label: "↑ GPC (Å)", domain: [0, gpcSat * 1.1], grid: true},
  marks: [
    Plot.ruleY([gpcSat], {stroke: "#8C8C8C", strokeDasharray: "4,3"}),
    Plot.line(satModel.pts, {x: "t", y: "gpc", stroke: "#000000", strokeWidth: 2}),
    Plot.ruleX([satModel.t99], {stroke: "#4D4D4D", strokeDasharray: "2,3"}),
    Plot.dot([{t: tPulse, gpc: gpcSat * satModel.theta}], {x: "t", y: "gpc", r: 6, fill: "#E91C24"})
  ]
})
```

```{ojs}
//| echo: false
md`Flux: **${satModel.flux.toExponential(2)} cm⁻² s⁻¹** · Coverage at this pulse: **${(100 * satModel.theta).toFixed(1)} %** · Exposure: **${satModel.exposureL.toFixed(0)} L**

Pulse needed for 99 % coverage (dotted line): **${satModel.t99 < 1 ? (1000 * satModel.t99).toFixed(1) + " ms" : satModel.t99.toFixed(2) + " s"}** (≈ ${satModel.exposure99L.toExponential(1)} L)`
```

::: {.assumptions}
**Assumptions:** planar substrate; ideal-gas flux at the substrate temperature; constant precursor partial pressure during the pulse; first-order Langmuir adsorption with constant $s$; GPC proportional to coverage of this half-reaction only (the other half-reaction is assumed saturated); no CVD or decomposition contribution. 1 L (Langmuir) = 10^−6^ Torr s.
:::
:::

Things to try:

- Change *s* by one decade and watch the saturation time change by a decade as well. Reported sticking probabilities vary over orders of magnitude, so a "saturating dose" taken from someone else's reactor is only a starting point.
- Notice that the model contains **no** temperature dependence of *s*. In real systems *s* is often thermally activated, which couples dose requirements to the temperature window (next section).

**High aspect ratio structures.** In a trench or pore, molecules must diffuse in, mostly in the Knudsen regime, while being consumed on the walls. The exposure needed for conformal coverage therefore grows steeply with aspect ratio: for large aspect ratios it scales roughly with the aspect ratio squared [@Gordon2003]. Doses that saturate a planar witness wafer can badly undercoat a high-aspect-ratio sample.

## The ALD window and its limits

GPC is commonly plotted against temperature, and the range over which it is approximately constant is called the **ALD window**. On either side, growth departs from the ideal for different reasons:

| Region | GPC trend | Typical cause |
|---|---|---|
| Low *T*, high GPC | ↑ | Precursor or co-reactant condensation; physisorbed water not removed by the purge |
| Low *T*, low GPC | ↓ | Insufficient thermal energy; the reaction is too slow to saturate in the pulse time |
| High *T*, high GPC | ↑ | Precursor decomposition, which adds a CVD-like, non-self-limiting component |
| High *T*, low GPC | ↓ | Desorption of chemisorbed species, or loss of reactive sites (e.g. dehydroxylation) |

::: {.sim-box}
[Simulation 1.2: A qualitative ALD window]{.sim-title}

```{ojs}
//| echo: false
viewof Tlow = Inputs.range([50, 250], {value: 140, step: 5, label: "Lower edge (°C)"})
viewof Thigh = Inputs.range([150, 450], {value: 300, step: 5, label: "Upper edge (°C)"})
viewof slope = Inputs.range([-0.4, 0.4], {value: 0, step: 0.02, label: "GPC slope inside window (Å per 100 °C)"})
viewof lowMode = Inputs.radio(["Condensation", "Insufficient reactivity"], {value: "Insufficient reactivity", label: "Below the window"})
viewof highMode = Inputs.radio(["Decomposition", "Desorption / site loss"], {value: "Decomposition", label: "Above the window"})
```

```{ojs}
//| echo: false
windowPts = {
  const g0 = 1.0;
  const hi = Math.max(Thigh, Tlow + 20);
  const mid = (Tlow + hi) / 2;
  const inside = T => g0 + slope * (T - mid) / 100;
  const g = T => {
    if (T < Tlow) {
      const d = Tlow - T;
      return lowMode === "Condensation" ? inside(Tlow) * (1 + 1.5 * (1 - Math.exp(-d / 40)))
                                        : inside(Tlow) * Math.exp(-d / 35);
    }
    if (T > hi) {
      const d = T - hi;
      return highMode === "Decomposition" ? inside(hi) * Math.exp(d / 60)
                                          : inside(hi) * Math.exp(-d / 70);
    }
    return inside(T);
  };
  return {hi, pts: d3.range(25, 501, 2).map(T => ({T, gpc: Math.max(0, g(T))}))};
}

Plot.plot({
  height: 340, marginLeft: 65, marginBottom: 50, marginTop: 30,
  x: {label: "Deposition temperature (°C) →", domain: [25, 500]},
  y: {label: "↑ GPC (relative)", domain: [0, 3], grid: true},
  marks: [
    Plot.rectX([{x1: Tlow, x2: windowPts.hi}], {x1: "x1", x2: "x2", y1: 0, y2: 3, fill: "#8C8C8C", fillOpacity: 0.15}),
    Plot.text([{x: (Tlow + windowPts.hi) / 2, y: 2.8, label: "\"window\""}], {x: "x", y: "y", text: "label", fill: "#4D4D4D"}),
    Plot.line(windowPts.pts, {x: "T", y: "gpc", stroke: "#000000", strokeWidth: 2, clip: true})
  ]
})
```

::: {.assumptions}
**This is a schematic, not a physical model.** The functional forms outside the window are chosen only to show the direction of each effect. Use it to reason about which mechanism could explain a data set, not to fit data.
:::
:::

**A critical view of the window.** The flat plateau is a teaching idealization, and it causes two common errors:

1. *Self-limiting is not the same as temperature-independent.* For TMA/H~2~O, the GPC falls steadily with temperature over the whole useful range because the surface hydroxyl density decreases [@Puurunen2005]. The process is still self-limiting at each temperature. Set the slope slider to a negative value to see what this looks like.
2. *A plateau does not prove self-limitation.* An approximately constant GPC over some range can arise from competing effects, for example slow decomposition offset by site loss. Only dose and purge series at each temperature establish ALD behaviour.

Film properties such as crystallinity, density and impurity content also change across the "window". Crystallization onset, for example, depends on the material and the temperature, so a constant GPC does not mean a constant film [@Miikkulainen2013].

## Initial growth and nucleation

The first cycles on a new substrate rarely look like the steady state. The substrate's own surface chemistry sets how many reactive sites are available at first. Puurunen and Vandervorst classified the behaviour as **linear**, **substrate-enhanced** or **substrate-inhibited** growth, and further divided substrate-inhibited growth into two types, the second of which involves island growth [@Puurunen2004].

A simple way to capture the first three cases is a GPC that relaxes exponentially from an initial value $r\,\mathrm{GPC}_\infty$ to the steady-state value $\mathrm{GPC}_\infty$ over a characteristic number of cycles $n_0$:

$$
\begin{aligned}
\mathrm{GPC}(n) &= \mathrm{GPC}_\infty\left[1 + (r-1)\,e^{-n/n_0}\right] \\
d(N) &= \mathrm{GPC}_\infty\left[N + (r-1)\,n_0\left(1-e^{-N/n_0}\right)\right]
\end{aligned}
$$ {#eq-nucleation}

::: {.sim-box}
[Simulation 1.3: Thickness versus cycles with a nucleation transient]{.sim-title}

```{ojs}
//| echo: false
viewof rInit = Inputs.range([0, 3], {value: 0.2, step: 0.05, label: "Initial GPC / steady-state GPC, r"})
viewof nTrans = Inputs.range([1, 100], {value: 20, step: 1, label: "Transient length, n₀ (cycles)"})
viewof gpcInf = Inputs.range([0.2, 2], {value: 1.0, step: 0.05, label: "Steady-state GPC (Å)"})
viewof nCycles = Inputs.range([10, 500], {value: 100, step: 5, label: "Cycles deposited, N"})
```

```{ojs}
//| echo: false
nuc = {
  const d = n => gpcInf * (n + (rInit - 1) * nTrans * (1 - Math.exp(-n / nTrans)));
  const pts = d3.range(0, nCycles + 1).map(n => ({n, d: d(n)}));
  const offset = (rInit - 1) * nTrans;          // asymptote: d = GPC∞ (n + offset)
  const asym = [{n: Math.max(0, -offset), d: Math.max(0, gpcInf * offset)}, {n: nCycles, d: gpcInf * (nCycles + offset)}];
  return {pts, asym, offset, dN: d(nCycles), apparent: d(nCycles) / nCycles};
}

Plot.plot({
  height: 340, marginLeft: 65, marginBottom: 50, marginTop: 30,
  x: {label: "Cycle number →"},
  y: {label: "↑ Thickness (Å)", grid: true},
  marks: [
    Plot.line(nuc.asym, {x: "n", y: "d", stroke: "#8C8C8C", strokeDasharray: "4,3"}),
    Plot.line(nuc.pts.map(p => ({n: p.n, d: gpcInf * p.n})), {x: "n", y: "d", stroke: "#BFBFBF"}),
    Plot.line(nuc.pts, {x: "n", y: "d", stroke: "#000000", strokeWidth: 2}),
    Plot.dot([{n: nCycles, d: nuc.dN}], {x: "n", y: "d", r: 5, fill: "#E91C24"})
  ]
})
```

```{ojs}
//| echo: false
md`Thickness after ${nCycles} cycles: **${nuc.dN.toFixed(1)} Å** · Apparent GPC (d/N): **${nuc.apparent.toFixed(3)} Å** vs. true steady state **${gpcInf.toFixed(2)} Å** (${(100 * (nuc.apparent / gpcInf - 1)).toFixed(1)} % error)

${nuc.offset < 0 ? `Extrapolated nucleation delay (dashed line intercept): **${(-nuc.offset).toFixed(1)} cycles**` : `Extrapolated thickness offset: **+${(gpcInf * nuc.offset).toFixed(1)} Å** (substrate-enhanced)`}`
```

::: {.assumptions}
**Assumptions:** smooth, laterally uniform growth; a single exponential transient. This model does **not** reproduce the GPC overshoot of island growth (substrate-inhibited type 2), and it treats the film as continuous from the first cycle, which is false for strongly inhibited nucleation. Grey line: ideal linear growth. Dashed line: steady-state asymptote.
:::
:::

The practical lesson is that **a single thickness divided by a single cycle count is a biased GPC estimate.** Measure several cycle numbers and take the slope of the linear part instead. The bias is largest for thin films, which are exactly the films where ALD is usually chosen.

## Check your understanding

::: {.quiz}
Doubling the TMA pulse time raises film thickness by 30 %, with everything else unchanged. What is the most defensible conclusion?

- [ ] The process is below the ALD window.
- [x] The TMA step is not self-limiting under these conditions; either it is undersaturated or there is a non-self-limiting contribution, and a full dose series is needed to tell which.
- [ ] The water half-reaction is undersaturated.
- [ ] The process is ALD; a 30 % change is within normal reactor variability.

::: {.explanation}
One pair of points cannot tell undersaturation (the GPC will plateau at longer pulses) apart from a decomposition or CVD component (the GPC keeps rising). Nothing here tests the water step or the temperature.
:::
:::

::: {.quiz}
Why is the TMA/H~2~O growth per cycle well below one monolayer of Al~2~O~3~?

- [ ] Purges are never complete, so some material is removed every cycle.
- [ ] The water step partially etches the film.
- [x] Steric hindrance from the remaining methyl ligands, and the limited number of reactive surface sites, cap how much Al can adsorb per cycle.
- [ ] As-deposited ALD alumina is highly porous.

::: {.explanation}
The GPC is set by how many precursor molecules fit and react on the surface in one half-cycle. Ligand size (steric hindrance) and site density are the two limiting factors [@Puurunen2005].
:::
:::

::: {.quiz}
A colleague claims a process is "true ALD" because its GPC is constant between 150 and 250 °C. What is wrong with this argument?

- [ ] Nothing; a flat window is the standard proof of ALD.
- [x] A plateau in temperature neither proves nor is required for self-limitation; only dose and purge saturation tests establish it.
- [ ] The window must span at least 200 °C.
- [ ] GPC must increase with temperature in a true ALD process.

::: {.explanation}
Self-limiting processes can have temperature-dependent GPC (TMA/H~2~O is the standard example). A flat region can also arise from competing non-ideal effects. Saturation is tested in dose, not in temperature.
:::
:::

::: {.quiz}
A 50-cycle film is 3.0 nm thick. The steady-state GPC is known to be 1.0 Å. Assuming growth is linear after an abrupt nucleation delay, how long is the delay?

- [ ] 10 cycles
- [x] 20 cycles
- [ ] 30 cycles
- [ ] 50 cycles

::: {.explanation}
30 Å = 1.0 Å × (50 − n~delay~), so n~delay~ = 20 cycles. The apparent GPC from this single film (0.6 Å) would underestimate the true value by 40 %.
:::
:::

## Further reading

- @George2010: a broad overview of ALD chemistries and mechanisms.
- @Puurunen2005: the definitive case study of TMA/H~2~O surface chemistry and of GPC-limiting factors.
- @Johnson2014: a short, accessible review from fundamentals to applications.

File: chapters/01-ald-history.qmd
---
title: "A Short History of Atomic Layer Deposition"
---

::: {.callout-tip appearance="simple"}
## Learning outcomes
After this chapter you should be able to:

1. Describe the two independent origins of ALD: molecular layering in the Soviet Union and atomic layer epitaxy in Finland.
2. Explain why the technique's first industrial use was in displays, and what moved it into semiconductor manufacturing.
3. Explain why some of the field's terminology ("epitaxy", "atomic layer") is historically rooted rather than physically accurate.
:::

## Two inventions, one technique

ALD was discovered independently at least twice, under different names [@Ahvenniemi2017; @Puurunen2014]:

- **Molecular layering (ML)**, developed in Leningrad in the 1960s by S. I. Kol'tsov and V. B. Aleskovskii [@Malygin2015].
- **Atomic layer epitaxy (ALE)**, developed in Finland from 1974 by Tuomo Suntola and co-workers [@Puurunen2014].

Both rest on the principle from @sec-what-makes-ald: repeated, separate, saturating gas–solid reactions. They came at it from opposite directions, though. Molecular layering grew out of the surface chemistry of solids. ALE was an engineering answer to a device problem. That difference still shows in how the two communities wrote about their work, and it is one reason the Soviet work went largely unnoticed outside the USSR for decades.

## Molecular layering in Leningrad

In his 1952 doctoral thesis at the Leningrad Technological Institute, Aleskovskii proposed a "framework" hypothesis: that a solid could be built up by chemical assembly on the surface of an existing solid framework [@Malygin2015]. In the 1960s, Kol'tsov and Aleskovskii turned the idea into a method. They exposed a solid surface to reactants one at a time, so that each step reacted only with the surface groups left by the step before [@Malygin2015].

This work was published mainly in Russian, which limited its reach. A detailed English-language account of Aleskovskii and Kol'tsov's contributions only appeared in 2015 [@Malygin2015].

## Atomic layer epitaxy in Finland

In 1974, the Finnish medical-technology company Instrumentarium asked Suntola, a young physicist, to lead a new R&D effort. He chose thin-film electroluminescent (EL) displays. These need very thin, uniform, pinhole-free films with high dielectric strength, over large areas. Suntola and Jorma Antson filed the first ALE patent that year [@Puurunen2014]. The original target was high-quality **polycrystalline ZnS** for EL panels [@Puurunen2014].

In 1977 the team moved to Lohja Corporation, which built an electronics factory in Espoo in 1984 to make ALE-grown ZnS:Mn displays. This was the first industrial use of the technique. Display modules from the line served in the departure hall of Helsinki-Vantaa airport for about two decades.

Note the name. The ZnS films were polycrystalline, so "epitaxy" was never strictly correct. As the materials list grew to amorphous oxides and nitrides, the name became a liability, and "atomic layer deposition" replaced it from the mid-1990s onward. The same mismatch between name and physics applies to "atomic layer", since a cycle deposits a fraction of a monolayer (@sec-what-makes-ald).

## From displays to microchips

Finland stayed the centre of the field through the 1980s and 1990s:

- Lauri Niinistö started ALD process research at the Helsinki University of Technology in 1982. Espoo hosted the first ALE symposium in 1984 and the first international ALE symposium in 1990.
- Neste founded Microchemistry (Mikrokemia) in Espoo in 1987, with Suntola leading it, to apply ALD to catalysts and solar cells. Microchemistry also built some of the first commercial ALD reactors, the F120 series.
- Markku Leskelä and Mikko Ritala's group at the University of Helsinki developed much of the precursor chemistry, in a decades-long partnership with the reactor makers.

The turning point came in 1999, when ASM International (Netherlands) bought Microchemistry and refocused it on semiconductors. By then, the industry could see that the SiO~2~ gate dielectric would have to be replaced, and ALD could deposit the ultrathin high-k films needed. In 2007, Intel shipped 45 nm processors whose transistors used a hafnium-based high-k gate dielectric deposited by ALD, the first fundamental change to the CMOS transistor in four decades. ALD is now routine in logic, DRAM and 3D NAND manufacturing.

## A field with a conference and a name

The first AVS conference on ALD was held in Monterey, California, in 2001, chaired by Steven George; the second was held in Seoul in 2002 [@Parsons2013]. The annual meeting has since become the field's main venue, and since the mid-2010s it has been held jointly with the International Atomic Layer Etching Workshop. The 2024 meeting in Helsinki marked 50 years since the first ALE patent. Suntola received the Millennium Technology Prize for ALD in 2018.

## Recovering the history

Because the two lineages developed in isolation, the early literature is scattered across languages and journals. The **Virtual Project on the History of ALD** (VPHA) was started in July 2013 as an open, volunteer effort to make that early work visible [@Ahvenniemi2017]. Participants read and discussed early publications from both lineages. The result was a recommended reading list, presented at the ALD 2016 conference in Dublin and published the following year with dozens of co-authors [@Ahvenniemi2017].

## Mapping the history

The map below shows where the events in this chapter happened. Use the slider to move through time, and switch views to zoom in on Europe or the Helsinki area, where much of the early work was concentrated.

::: {.sim-box}
[Interactive 1.1: Where ALD came from]{.sim-title}

```{ojs}
//| echo: false
P = import("https://cdn.jsdelivr.net/npm/@observablehq/plot@0.6.16/+esm")
tj = import("https://cdn.jsdelivr.net/npm/topojson-client@3/+esm")
land110 = d3.json("https://cdn.jsdelivr.net/npm/world-atlas@2/land-110m.json")
  .then(t => tj.feature(t, t.objects.land))
land50 = d3.json("https://cdn.jsdelivr.net/npm/world-atlas@2/land-50m.json")
  .then(t => tj.feature(t, t.objects.land))
// The detailed coastline (~3 MB) is only fetched if the Helsinki view is opened.
land10 = view === "Helsinki area"
  ? d3.json("https://cdn.jsdelivr.net/npm/world-atlas@2/land-10m.json").then(t => tj.feature(t, t.objects.land))
  : null
```

```{ojs}
//| echo: false
lineages = ["Molecular layering", "Atomic layer epitaxy", "Industry", "Community"]
lineageFill = ["#4D4D4D", "#E91C24", "#000000", "#FFFFFF"]

places = [
  {id: "lti", name: "Leningrad Technological Institute", where: "Leningrad (St Petersburg), USSR",
   lon: 30.318, lat: 59.917, lineage: "Molecular layering", events: [
    {year: 1952, when: "1952", text: "Aleskovskii's doctoral thesis proposes the \"framework\" hypothesis: building a solid by chemical assembly on an existing solid surface.", ref: "Malygin et al. 2015"},
    {year: 1965, when: "1960s", text: "Kol'tsov and Aleskovskii develop molecular layering: sequential, saturating reactions of reactants with surface groups. Published mainly in Russian.", ref: "Malygin et al. 2015"}]},
  {id: "hel", name: "Helsinki", where: "Helsinki, Finland",
   lon: 24.94, lat: 60.17, label: "Helsinki (Instrumentarium)", dx: 14, dy: 6, anchor: "start", lineage: "Atomic layer epitaxy", events: [
    {year: 1974, when: "1974", text: "At Instrumentarium, Suntola starts work on thin-film EL displays. Suntola and Antson file the first ALE patent, aimed at polycrystalline ZnS.", ref: "Puurunen 2014"},
    {year: 2018, when: "2018", text: "Suntola receives the Millennium Technology Prize for ALD.", ref: ""},
    {year: 2024, when: "2024", text: "The ALD/ALE 2024 conference in Helsinki marks 50 years since the first ALE patent.", ref: ""}]},
  {id: "espoo", name: "Lohja EL factory and Microchemistry", where: "Espoo, Finland",
   lon: 24.656, lat: 60.205, label: "Espoo (Lohja, Microchemistry)", dy: -16, lineage: "Industry", events: [
    {year: 1977, when: "1977", text: "Suntola's team moves from Instrumentarium to Lohja Corporation.", ref: ""},
    {year: 1984, when: "1984", text: "Lohja opens an Espoo factory making ALE-grown ZnS:Mn electroluminescent displays: the first industrial use of ALD.", ref: ""},
    {year: 1987, when: "1987", text: "Neste founds Microchemistry (Mikrokemia), led by Suntola, to apply ALD to catalysts and solar cells. It develops early commercial reactors, including the F120 series.", ref: ""}]},
  {id: "airport", name: "Helsinki-Vantaa airport", where: "Vantaa, Finland",
   lon: 24.963, lat: 60.317, label: "Helsinki-Vantaa airport", dy: -16, lineage: "Industry", events: [
    {year: 1985, when: "1980s", text: "ALE-made EL display modules go into the departure hall, where they run for about two decades.", ref: ""}]},
  {id: "otaniemi", name: "Otaniemi campus (HUT, now Aalto University; VTT)", where: "Espoo, Finland",
   lon: 24.828, lat: 60.186, label: "Otaniemi (HUT/Aalto, VTT)", dx: -16, dy: 4, anchor: "end", lineage: "Community", events: [
    {year: 1982, when: "1982", text: "Lauri Niinistö starts ALD process research at the Helsinki University of Technology.", ref: ""},
    {year: 1984, when: "1984", text: "First symposium on atomic layer epitaxy, Espoo.", ref: ""},
    {year: 1990, when: "1990", text: "ALE-1, the first international ALE symposium, Espoo.", ref: ""},
    {year: 2013, when: "2013", text: "The Virtual Project on the History of ALD (VPHA) starts as an open volunteer effort, coordinated from VTT.", ref: "Ahvenniemi et al. 2017"},
    {year: 2014, when: "2014", text: "40th anniversary of ALE; Puurunen publishes Suntola's account of the invention.", ref: "Puurunen 2014"}]},
  {id: "uh", name: "University of Helsinki, Kumpula", where: "Helsinki, Finland",
   lon: 24.962, lat: 60.205, label: "Univ. Helsinki, Kumpula", dx: 14, dy: -4, anchor: "start", lineage: "Atomic layer epitaxy", events: [
    {year: 1988, when: "Late 1980s on", text: "Leskelä and Ritala's group builds much of ALD precursor chemistry, in long-running partnership with Microchemistry and later ASM.", ref: ""}]},
  {id: "asm", name: "ASM International", where: "Bilthoven, Netherlands",
   lon: 5.20, lat: 52.13, lineage: "Industry", events: [
    {year: 1999, when: "1999", text: "ASM buys Microchemistry (now ASM Microchemistry) and refocuses it on semiconductor gate stacks.", ref: ""}]},
  {id: "monterey", name: "First AVS ALD conference", where: "Monterey, California, USA",
   lon: -121.89, lat: 36.60, lineage: "Community", events: [
    {year: 2001, when: "2001", text: "First AVS conference on ALD, chaired by Steven George.", ref: "Parsons et al. 2013"}]},
  {id: "seoul", name: "Second AVS ALD conference", where: "Seoul, South Korea",
   lon: 126.99, lat: 37.56, lineage: "Community", events: [
    {year: 2002, when: "2002", text: "The ALD conference moves to Seoul (chair: Hyeongtag Jeon), signalling an international field.", ref: "Parsons et al. 2013"}]},
  {id: "intel", name: "Intel", where: "Santa Clara, California, USA",
   lon: -121.96, lat: 37.39, lineage: "Industry", events: [
    {year: 2007, when: "2007", text: "45 nm processors ship with a hafnium-based high-k gate dielectric deposited by ALD.", ref: ""}]},
  {id: "boulder", name: "University of Colorado", where: "Boulder, Colorado, USA",
   lon: -105.27, lat: 40.01, lineage: "Community", events: [
    {year: 2010, when: "2010", text: "Steven George's overview in Chem. Rev. becomes the most-cited ALD review.", ref: "George 2010"}]},
  {id: "dublin", name: "ALD 2016", where: "Dublin, Ireland",
   lon: -6.27, lat: 53.34, lineage: "Community", events: [
    {year: 2016, when: "2016", text: "The VPHA reading list of early ALD papers from both lineages is presented; it is published in 2017.", ref: "Ahvenniemi et al. 2017"}]},
  {id: "eindhoven", name: "AtomicLimits, TU Eindhoven", where: "Eindhoven, Netherlands",
   lon: 5.49, lat: 51.45, lineage: "Community", events: [
    {year: 2019, when: "2019", text: "AtomicLimits publishes an ALD history timeline; the group also hosts the crowdsourced ALD Database of reported processes.", ref: ""}]}
]

views = new Map([
  ["World", null],
  ["Europe", {center: [16, 56], radius: 16}],
  ["Helsinki area", {center: [24.81, 60.235], radius: 0.13}]
])
```

```{ojs}
//| echo: false
viewof view = Inputs.radio([...views.keys()], {value: "World", label: "View"})
viewof year = Inputs.range([1950, 2026], {value: 2026, step: 1, label: "Show events up to"})
```

```{ojs}
//| echo: false
visible = places
  .map(p => ({...p, shown: p.events.filter(e => e.year <= year)}))
  .filter(p => p.shown.length > 0)

viewof picked = {
  const v = views.get(view);
  const w = Math.min(width, 820);
  const projection = v
    ? {type: "azimuthal-equidistant", rotate: [-v.center[0], -v.center[1]],
       domain: d3.geoCircle().center(v.center).radius(v.radius)()}
    : {type: "equal-earth"};
  return P.plot({
    width: w,
    height: v ? Math.round(w * 0.6) : Math.round(w * 0.5),
    projection,
    color: {domain: lineages, range: lineageFill},
    r: {type: "identity"},
    marks: [
      P.sphere({fill: view === "Helsinki area" ? "#FFFFFF" : "#F7FBFF", stroke: "#8C8C8C"}),
      P.graticule({stroke: "#E3E3E3"}),
      view === "Helsinki area"
        ? P.geo(land10, {fill: "none", stroke: "#8C8C8C", strokeWidth: 0.8})   // coastline only at this scale
        : P.geo(v ? land50 : land110, {fill: "#EDEDED", stroke: "#8C8C8C", strokeWidth: 0.6}),
      // Labels only at the Helsinki scale; one mark per place so each can have its own offset.
      view === "Helsinki area"
        ? visible.map(d => P.text([d], {x: "lon", y: "lat", text: "label", dx: d.dx ?? 0, dy: d.dy ?? -16,
            textAnchor: d.anchor ?? "middle", fontSize: 13, stroke: "white", strokeWidth: 4, fill: "black"}))
        : null,
      P.dot(visible, {
        x: "lon", y: "lat", fill: "lineage", stroke: "#000", strokeWidth: 1.2,
        r: d => 6 + 1.5 * d.shown.length,
        channels: {Place: "name", Location: "where", Events: d => d.shown.length},
        tip: {format: {x: false, y: false, fill: false, r: false}}
      }),
    ]
  });
}
```

```{ojs}
//| echo: false
html`<div class="map-legend">${lineages.map((l, i) => html`<span><i style="background:${lineageFill[i]}"></i>${l}</span>`)}</div>`
```

```{ojs}
//| echo: false
{
  if (!picked) return html`<div class="map-card map-card-empty">Hover over a place to identify it. Click to pin it and read what happened there; click again to unpin.</div>`;
  return html`<div class="map-card">
    <div class="map-card-title">${picked.name}</div>
    <div class="map-card-where">${picked.where} · ${picked.lineage}</div>
    <ul>${picked.shown.map(e => html`<li><b>${e.when}.</b> ${e.text}${e.ref ? html` <span class="map-ref">(${e.ref})</span>` : ""}</li>`)}</ul>
  </div>`;
}
```

```{ojs}
//| echo: false
P.plot({
  width: Math.min(width, 820),
  height: 170,
  marginLeft: 165,
  x: {domain: [1950, 2026], label: null, tickFormat: "d"},
  y: {domain: lineages, label: null},
  color: {domain: lineages, range: lineageFill},
  marks: [
    P.ruleX([year], {stroke: "#E91C24", strokeDasharray: "4,3"}),
    P.dot(places.flatMap(p => p.events.map(e => ({...e, lineage: p.lineage, where: p.where}))), {
      x: "year", y: "lineage", fill: "lineage", stroke: "#000",
      r: 5, opacity: d => d.year <= year ? 1 : 0.15,
      channels: {When: "when", Where: "where"},
      tip: {format: {x: false, y: false, fill: false, opacity: false}}
    })
  ]
})
```

::: {.assumptions}
**Notes.** Markers are placed at the institution or city, not at exact building addresses. Dates given as decades ("1960s", "1980s") are plotted at a representative year. The 1960s molecular-layering work and much of the Finnish industrial history were reported in sources other than peer-reviewed journals; see Further reading for the primary historical accounts. Basemap: Natural Earth via world-atlas (public domain).
:::
:::

## Check your understanding

::: {.quiz}
Why did molecular layering remain largely unknown outside the USSR until the 2010s?

- [ ] It used chemistry that did not work outside a laboratory.
- [x] It was published mainly in Russian and developed with little contact with Western thin-film researchers.
- [ ] It was classified military research until 2013.
- [ ] It was a later copy of atomic layer epitaxy.

::: {.explanation}
Molecular layering predates ALE, so it was not a copy. The main barrier was language and isolation, which is exactly what the VPHA set out to address [@Ahvenniemi2017; @Malygin2015].
:::
:::

::: {.quiz}
What was the first industrial application of ALD?

- [ ] High-k gate dielectrics in microprocessors
- [ ] Copper diffusion barriers
- [x] ZnS-based thin-film electroluminescent displays
- [ ] Catalyst supports

::: {.explanation}
ALE was invented to make the thin, uniform, high-breakdown-strength films that EL displays need, and Lohja began producing displays in Espoo in the 1980s. Semiconductor use came about two decades later [@Puurunen2014].
:::
:::

::: {.quiz}
Why is "atomic layer epitaxy" a misleading name, even for Suntola's original ZnS films?

- [x] The films were polycrystalline, not epitaxial, and each cycle deposits less than one atomic layer.
- [ ] The films were grown from liquid precursors.
- [ ] ZnS cannot be grown epitaxially.
- [ ] The process was plasma-enhanced.

::: {.explanation}
"Epitaxy" means growth with a crystallographic relationship to the substrate, which the polycrystalline ZnS films did not have [@Puurunen2014]. "Atomic layer" overstates what one cycle deposits (@sec-what-makes-ald). Both terms record the technique's history rather than its physics.
:::
:::

## Further reading

- @Puurunen2014: the story of ALE as told by its inventor, written for the 40th anniversary. Open access.
- @Malygin2015: the first detailed English-language account of molecular layering and of Aleskovskii and Kol'tsov.
- @Ahvenniemi2017: the VPHA reading list of early publications from both lineages. Open access.
- @Parsons2013: how the ALD community and its conference grew within the AVS.

File: chapters/02-ald-fundamentals.qmd (part 1 of 2)
---
title: "Atomic Layer Deposition"
---

::: {.callout-tip appearance="simple"}
## Learning outcomes
After this chapter you should be able to:

1. State the operational definition of ALD, design an experiment that tests it, and write the half-reactions of the TMA/H~2~O model process.
2. Compare thermal and plasma-enhanced ALD: what each plasma species does, how the three reactor configurations differ, and what a plasma costs.
3. Convert a GPC into a fraction of a monolayer and an areal density of metal atoms, and explain why Al~2~O~3~ grows at about a third of a monolayer per cycle while W grows at about one.
4. Estimate how many cycles a film needs once a growth delay and island growth are taken into account.
5. Explain reaction-, diffusion- and recombination-limited growth in high-aspect-ratio structures, read a saturation profile, and explain how seams and voids form during gap fill.
6. Lay out the steps for developing and characterizing a new ALD recipe.
7. Walk through the surface chemistry of five ALD processes and of a supercycle, and name the main limitations of ALD.
:::

This chapter is about ALD as a process: a recipe running in a reactor, a film growing on a substrate. The chemistry that ALD shares with the other atomic layer processes is in Chapter 2, and this chapter links to it rather than repeating it.

::: {.callout-note appearance="simple"}
## Where the fundamentals are
- **Saturation and dose:** rate equations, the Langmuir isotherm and the saturation curve (@sec-ka-kd to @sec-saturation-curve); dose estimates (@sec-dose).
- **Why GPC is a fraction of a monolayer:** steric crowding by TMA fragments (@sec-steric).
- **Process windows:** @sec-process-windows.
- **Ligands, precursors and second precursors:** @sec-ligands and @sec-precursors; thermal testing in @sec-thermolysis.
- **Surface reaction steps** (association, reductive elimination, migratory insertion and the rest): @sec-mechanisms.
- **Surfaces, nucleation and growth modes:** @sec-surfaces and @sec-growth-modes.
:::

## The model system: trimethylaluminum and water {#sec-tma-model}

### What makes a process ALD? {#sec-what-makes-ald}

Atomic layer deposition builds a film by exposing a surface to two (or more) reactants **one at a time**, with a purge or evacuation between them. Each exposure is a gas–surface reaction that stops by itself once the available surface sites are used up [@George2010; @Johnson2014].

The defining property is **self-limitation**, not the cycle structure. Plenty of pulsed processes have an A–purge–B–purge sequence but are not ALD, because one of the steps keeps depositing material as the dose increases. The practical test is therefore experimental:

> For each half-reaction, the growth per cycle (GPC) must reach a plateau as that reactant's dose increases, and must not depend on purge length once the purge is adequate.

Any other characteristic (conformality, digital thickness control, low pinhole density) follows from this property. None of them can stand in for testing it.

### Trimethylaluminum as a precursor

The TMA/water process is the most-studied ALD chemistry and the usual reference point [@Puurunen2005]. Much of its success comes from the precursor itself.

- **It is easy to make.** On the laboratory scale, TMA comes from a salt metathesis between AlCl~3~ and methyllithium in a non-protic solvent such as diethyl ether, which does not dissolve the LiCl by-product; precipitation of the salt drives the reaction to completion. Industrially, it is made from aluminum metal, methyl chloride and sodium, with NaCl as the by-product [@Barry2022].
- **It is a dimer that reacts as a monomer.** Three-coordinate aluminum is electron-poor, so TMA exists mainly as Al~2~Me~6~ (@sec-tma-dmai). At 100 °C and low pressure, the gas phase holds about 80 % dimer and 20 % monomer. The monomer is the species that chemisorbs, so even this "textbook" ALD precursor depends on a gas-phase equilibrium before it reaches the surface [@Barry2022].
- **It reacts in two steps.** The Lewis-acidic monomer first physisorbs through a lone pair on a surface oxygen; a methyl group then takes the hydroxyl proton and leaves as methane (@sec-hydroxyl-reaction). Methane is swept away, so the step cannot reverse. On bare silica, TMA tends to react with two hydroxyls; on a growing alumina surface, it tends to react with one [@Barry2022].

### The two half-reactions

In simplified form, the two half-reactions on a hydroxylated surface (asterisks denote surface species) are:

$$
\text{A:}\quad \|\!-\!\text{OH}^* + \text{Al(CH}_3)_3 \rightarrow \|\!-\!\text{O–Al(CH}_3)_2^* + \text{CH}_4
$$ {#eq-tma}

$$
\text{B:}\quad \|\!-\!\text{Al–CH}_3^* + \text{H}_2\text{O} \rightarrow \|\!-\!\text{Al–OH}^* + \text{CH}_4
$$ {#eq-water}

Reaction A consumes hydroxyls and leaves a methyl-terminated surface that does not react further with TMA. Reaction B restores the hydroxyl termination. The overall reaction, 2 Al(CH~3~)~3~ + 3 H~2~O → Al~2~O~3~ + 6 CH~4~, is strongly exothermic, which partly explains why the process is so robust [@George2010].

Step through one cycle below to see how the two half-reactions alternate. The diagram is a cartoon: each dot is an atom, but sizes and spacings are not to scale.

::: {.sim-box}
[Simulation 3.1: One ALD cycle of TMA/H~2~O]{.sim-title}

```{ojs}
//| echo: false
viewof cyc = {
  const wrap = html`<div class="cycle-controls">
    <button type="button" data-a="prev" aria-label="Previous step">◀ Back</button>
    <button type="button" data-a="play" aria-label="Play or pause">▶ Play</button>
    <button type="button" data-a="next" aria-label="Next step">Next ▶</button>
    <button type="button" data-a="reset" aria-label="Reset to start">Reset</button>
  </div>`;
  let v = 0, timer = null;
  const playBtn = wrap.querySelector('[data-a="play"]');
  const set = (x) => {
    v = Math.max(0, Math.min(x, 400));
    wrap.value = v;
    wrap.dispatchEvent(new Event("input", {bubbles: true}));
  };
  const stop = () => { clearInterval(timer); timer = null; playBtn.textContent = "▶ Play"; };
  wrap.value = v;
  wrap.setTo = (x) => { stop(); set(x); };
  wrap.addEventListener("click", (e) => {
    const a = e.target.closest("button")?.dataset.a;
    if (a === "next") { stop(); set(v + 1); }
    if (a === "prev") { stop(); set(v - 1); }
    if (a === "reset") { stop(); set(0); }
    if (a === "play") {
      if (timer) stop();
      else { playBtn.textContent = "❚❚ Pause"; set(v + 1); timer = setInterval(() => set(v + 1), 2200); }
    }
  });
  invalidation.then(stop);
  return wrap;
}
```

```{ojs}
//| echo: false
cycleFigure = {
  const GPC = 1.1;                                     // Å, for the thickness readout
  const step = cyc === 0 ? -1 : (cyc - 1) % 4;         // -1 = starting surface
  const cycleNo = cyc === 0 ? 1 : Math.floor((cyc - 1) / 4) + 1;
  const done = Math.floor(cyc / 4);                    // completed cycles
  const steps = [
    {name: "Pulse TMA", short: "TMA", gas: "Al(CH₃)₃"},
    {name: "Purge", short: "Purge", gas: "N₂"},
    {name: "Pulse H₂O", short: "H₂O", gas: "H₂O"},
    {name: "Purge", short: "Purge", gas: "N₂"}
  ];
  const red = "#E91C24", dark = "#4D4D4D", grey = "#8C8C8C", light = "#EDEDED";

  // --- atoms --------------------------------------------------------------
  const atom = (x, y, el, r) => {
    const s = {Al: [dark, "white", 11], O: [red, "white", 9], C: ["#000", "white", 9],
               H: ["white", "#000", 5.5], N: [grey, "white", 7]}[el];
    const rr = r ?? s[2];
    const lab = el === "H" ? "" : `<text x="${x}" y="${y + 3.5}" text-anchor="middle" font-size="${el === "Al" ? 10 : 9.5}" fill="${s[1]}" font-weight="600">${el === "C" ? "C" : el}</text>`;
    return `<circle cx="${x}" cy="${y}" r="${rr}" fill="${s[0]}" stroke="#000" stroke-width="${el === "H" ? 1 : 0.8}"/>${lab}`;
  };
  const bond = (x1, y1, x2, y2) => `<line x1="${x1}" y1="${y1}" x2="${x2}" y2="${y2}" stroke="#000" stroke-width="1.4"/>`;
  // Carbon with explicit H atoms. A methyl's three H point away from the atom it is bonded to (ax, ay).
  const withH = (x, y, angles) => {
    const hs = angles.map(a => [x + 14 * Math.cos(a), y + 14 * Math.sin(a)]);
    return hs.map(([hx, hy]) => bond(x, y, hx, hy)).join("") + hs.map(([hx, hy]) => atom(hx, hy, "H")).join("") + atom(x, y, "C");
  };
  const methyl = (x, y, ax, ay) => {
    const d = Math.atan2(y - ay, x - ax), s = 1.1;
    return withH(x, y, [d - s, d, d + s]);
  };
  const tma = (x, y) => bond(x, y, x - 20, y + 12) + bond(x, y, x + 20, y + 12) + bond(x, y, x, y - 23) +
    methyl(x - 20, y + 12, x, y) + methyl(x + 20, y + 12, x, y) + methyl(x, y - 23, x, y) + atom(x, y, "Al");
  const water = (x, y) => bond(x, y, x - 10, y + 8) + bond(x, y, x + 10, y + 8) + atom(x - 10, y + 8, "H") + atom(x + 10, y + 8, "H") + atom(x, y, "O");
  const methane = (x, y) => withH(x, y, [0.785, 2.356, 3.927, 5.498]);
  const n2 = (x, y) => atom(x - 6, y, "N", 6) + atom(x + 6, y, "N", 6);

  // --- reactor geometry -----------------------------------------------------
  const X0 = 250, X1 = 720, GAS_TOP = 30, SUB_TOP = 330;
  const filmPx = Math.min(done, 12) * 5;               // drawn film thickness
  const surf = SUB_TOP - filmPx;                       // top of film
  const sites = [0, 1, 2, 3, 4, 5].map(i => 285 + i * 78);
  // Adsorbed species after the TMA pulse. "di": TMA on one –OH (–O–Al(CH₃)₂);
  // "mono": TMA bridging two –OH (–O)₂Al(CH₃); "oh": –OH shielded by neighbouring methyls.
  const species = [
    {type: "di", at: [0]}, {type: "mono", at: [1, 2]}, {type: "di", at: [3]},
    {type: "oh", at: [4]}, {type: "di", at: [5]}
  ];

  // surface state after the current step
  const state = step === 0 || step === 1 ? "Me" : step === 2 ? "OH" : "bare";
  const lig = (x, y, ax, ay) => state === "Me" ? methyl(x, y, ax, ay) : bond(x, y, x, y - 16) + atom(x, y - 16, "H") + atom(x, y, "O");
  const tags = {di: "dimethyl", mono: "monomethyl", oh: "shielded –OH"};
  let surface = "";
  const y0 = surf - 9, yAl = y0 - 26;
  species.forEach(sp => {
    const xs = sp.at.map(i => sites[i]);
    if (state === "bare" || sp.type === "oh") {
      xs.forEach(x => { surface += bond(x, y0, x, y0 - 16) + atom(x, y0 - 16, "H") + atom(x, y0, "O"); });
    } else if (sp.type === "di") {
      const x = xs[0];
      surface += bond(x, y0, x, yAl) + bond(x, yAl, x - 16, yAl - 18) + bond(x, yAl, x + 16, yAl - 18) +
        lig(x - 16, yAl - 18, x, yAl) + lig(x + 16, yAl - 18, x, yAl) + atom(x, yAl, "Al") + atom(x, y0, "O");
    } else {
      const xm = (xs[0] + xs[1]) / 2;
      surface += xs.map(x => bond(x, y0, xm, yAl)).join("") + bond(xm, yAl, xm, yAl - 20) +
        lig(xm, yAl - 20, xm, yAl) + atom(xm, yAl, "Al") + xs.map(x => atom(x, y0, "O")).join("");
    }
    if (step === 0 || step === 1) {
      const xm = xs.reduce((u, v) => u + v, 0) / xs.length;
      surface += `<text x="${xm}" y="${surf - (sp.type === "oh" ? 52 : 82)}" text-anchor="middle" font-size="12" fill="${dark}">${tags[sp.type]}</text>`;
    }
  });

  // gas phase
  const P = [[300, 88], [395, 130], [480, 96], [560, 140], [655, 95], [345, 185], [615, 195], [500, 205]];
  const g = (f, idx) => idx.map((k, j) => `<g class="drift" style="animation-delay:${-j * 0.7}s">${f(P[k][0], P[k][1])}</g>`).join("");
  let gas = "";
  if (step === 0) gas = g(tma, [0, 2, 4, 5]) + g(methane, [1, 3, 6, 7]);
  if (step === 1 || step === 3) gas = g(n2, [0, 1, 2, 3, 4, 5, 6]);
  if (step === 2) gas = g(water, [0, 2, 4, 5, 7]) + g(methane, [1, 3, 6]);

  const flowLabel = step === -1 ? "" : steps[step].gas;
  const reactor = `
    <rect x="${X0}" y="${GAS_TOP}" width="${X1 - X0}" height="${SUB_TOP - GAS_TOP}" fill="#FFFFFF" stroke="${grey}"/>
    ${step >= 0 ? `<g class="flow"><path d="M${X0 + 8} 22 h60" stroke="${step % 2 ? grey : red}" stroke-width="3" marker-end="url(#arr)"/></g>
       <text x="${X0 + 8}" y="16" font-size="12" font-weight="600" fill="${step % 2 ? dark : red}">in: ${flowLabel}</text>
       <text x="${X1 - 8}" y="16" font-size="12" text-anchor="end" fill="${dark}">to pump →</text>` : ""}
    <rect x="${X0}" y="${SUB_TOP}" width="${X1 - X0}" height="28" fill="${light}" stroke="${grey}"/>
    <text x="${X1 - 8}" y="${SUB_TOP + 18}" font-size="11" text-anchor="end" fill="${dark}">substrate</text>
    ${filmPx ? `<rect x="${X0}" y="${surf}" width="${X1 - X0}" height="${filmPx}" fill="#F4B6B8" stroke="${red}" stroke-width="0.6"/>` : ""}
    ${gas}${surface}`;

  // --- cycle ring -------------------------------------------------------------
  const cx = 115, cy = 150, R = 82, w = 26;
  const arc = (k) => {
    const a0 = -Math.PI / 2 + k * Math.PI / 2 + 0.06, a1 = a0 + Math.PI / 2 - 0.12;
    const p = (a, r) => [cx + r * Math.cos(a), cy + r * Math.sin(a)];
    const [x0, y0] = p(a0, R), [x1, y1] = p(a1, R), [x2, y2] = p(a1, R - w), [x3, y3] = p(a0, R - w);
    const on = k === step;
    const fill = on ? red : k % 2 ? light : "#D6D6D6";
    const am = (a0 + a1) / 2, [lx, ly] = p(am, R + 16);
    const anchor = Math.cos(am) > 0.2 ? "start" : Math.cos(am) < -0.2 ? "end" : "middle";
    return `<g class="ring-step" data-k="${k}" style="cursor:pointer">
      <path d="M${x0},${y0} A${R},${R} 0 0 1 ${x1},${y1} L${x2},${y2} A${R - w},${R - w} 0 0 0 ${x3},${y3} Z" fill="${fill}" stroke="#fff" stroke-width="2"/>
      <text x="${lx}" y="${ly + 4}" text-anchor="${anchor}" font-size="13.5" font-weight="${on ? 700 : 400}" fill="${on ? red : "#000"}">${k + 1}. ${steps[k].short}</text></g>`;
  };
  const ring = [0, 1, 2, 3].map(arc).join("") + `
    <text x="${cx}" y="${cy - 6}" text-anchor="middle" font-size="14" font-weight="600">Cycle ${cycleNo}</text>
    <text x="${cx}" y="${cy + 13}" text-anchor="middle" font-size="12" fill="${dark}">${done} done · ≈ ${(done * GPC).toFixed(1)} Å</text>`;

  // --- valve timing strip ----------------------------------------------------------
  const TX = 250, TW = 470, TY = 385, seg = TW / 4;
  const trace = (row, k, label, col) => {
    const y = TY + row * 30, hi = y - 12;
    const xs = TX + k * seg;
    return `<text x="${TX - 8}" y="${y + 2}" text-anchor="end" font-size="12.5" fill="${dark}">${label}</text>
      <path d="M${TX},${y} H${xs + 6} V${hi} H${xs + seg - 6} V${y} H${TX + TW}" fill="none" stroke="${col}" stroke-width="2"/>`;
  };
  const timing = `
    ${step >= 0 ? `<rect x="${TX + step * seg}" y="${TY - 24}" width="${seg}" height="56" fill="${red}" opacity="0.1"/>` : ""}
    ${trace(0, 0, "TMA valve", red)}${trace(1, 2, "H₂O valve", dark)}
    ${steps.map((s, k) => `<text x="${TX + k * seg + seg / 2}" y="${TY + 48}" text-anchor="middle" font-size="12.5" fill="${k === step ? red : dark}" font-weight="${k === step ? 700 : 400}">${s.name}</text>`).join("")}`;

  const key = `<g transform="translate(10,458)" font-size="12.5" fill="${dark}">
    <text x="0" y="0">Key:</text>
    ${atom(45, -4, "Al")}<text x="60" y="0">Al</text>
    ${atom(95, -4, "O")}<text x="108" y="0">O</text>
    ${methyl(152, -2, 152, 12)}<text x="176" y="0">methyl group (CH₃)</text>
    ${atom(302, -4, "H")}<text x="313" y="0">H</text>
    ${n2(345, -4)}<text x="360" y="0">N₂ purge gas</text>
    <rect x="465" y="-11" width="16" height="10" fill="#F4B6B8" stroke="${red}" stroke-width="0.6"/><text x="487" y="0">deposited Al₂O₃</text></g>`;
  const wrap = document.createElement("div");
  wrap.innerHTML = `<svg viewBox="0 0 740 470" width="100%" style="max-width:820px" role="img" aria-label="ALD cycle diagram, step ${step + 1}">
    <defs><marker id="arr" viewBox="0 0 10 10" refX="8" refY="5" markerWidth="6" markerHeight="6" orient="auto"><path d="M0,0 L10,5 L0,10 z" fill="context-stroke"/></marker></defs>
    ${ring}${reactor}${timing}${key}</svg>`;
  wrap.querySelectorAll(".ring-step").forEach(el => el.addEventListener("click", () => {
    const k = +el.dataset.k;
    viewof cyc.setTo(4 * (cycleNo - 1) + k + 1);
  }));
  return wrap;
}
```

```{ojs}
//| echo: false
{
  const step = cyc === 0 ? -1 : (cyc - 1) % 4;
  const text = [
    ["Starting surface", "A hydroxylated (–OH-terminated) substrate. Press <b>Next</b> or <b>Play</b>, or click a step in the ring."],
    ["1. Pulse TMA", "Al(CH₃)₃ reacts with surface –OH groups in two ways. Reacting with one –OH gives a <b>dimethyl</b> species, ‖–OH* + Al(CH₃)₃ → ‖–O–Al(CH₃)₂* + CH₄. Reacting with two neighbouring –OH groups gives a <b>monomethyl</b> species, 2 ‖–OH* + Al(CH₃)₃ → (‖–O)₂–Al(CH₃)* + 2 CH₄. The balance between the two sets how many methyl groups go on to the water step. Once the reachable –OH groups are used up, the methyl-terminated surface does not react with more TMA, so the half-reaction stops by itself. Some –OH groups stay unreacted because neighbouring methyl groups shield them (steric hindrance). Excess TMA and CH₄ remain in the gas."],
    ["2. Purge", "Inert gas sweeps out unreacted TMA and the CH₄ by-product. If the purge is too short, TMA meets water in the gas phase in the next step and CVD growth adds to the film."],
    ["3. Pulse H₂O", "Water converts every remaining surface methyl group, on both dimethyl and monomethyl species, to a hydroxyl: ‖–Al–CH₃* + H₂O → ‖–Al–OH* + CH₄. The surface is hydroxylated again and ready for the next TMA pulse."],
    ["4. Purge", "Water and CH₄ are removed. The cycle is complete, and the new Al–O material is now part of the film (pink). Each cycle adds about one GPC (≈ 1.1 Å), well below one monolayer of Al₂O₃."]
  ][step + 1];
  return html`<div class="map-card"><div class="map-card-title">${text[0]}</div><div>${html([text[1]])}</div></div>`;
}
```

::: {.assumptions}
**Assumptions.** Idealized chemistry: TMA binds to one –OH (dimethyl) or two –OH (monomethyl); dissociation onto Al–O bridges is left out, and water removes every remaining methyl group. The mix of dimethyl, monomethyl and unreacted sites is chosen for illustration; in reality it depends on temperature and –OH density. After each completed cycle the new material is drawn as a uniform film layer, and the thickness readout uses a fixed GPC of 1.1 Å. Pulse and purge times on the valve trace are schematic.
:::
:::

Two points are worth stating early, because students often get them wrong:

- **GPC is a fraction of a monolayer.** For TMA/H~2~O, a typical GPC is about 1 Å, which is well below the thickness of one "layer" of Al~2~O~3~. The amount of metal adsorbed per cycle is limited by **steric hindrance** from the ligands that remain after chemisorption and by the **number of reactive sites**. Which of the two dominates depends on the chemistry and the temperature [@Puurunen2005] (@sec-steric, @sec-gpc-monolayer).
- **Eqs. [-@eq-tma]–[-@eq-water] are idealized.** In reality, TMA can react with one or two hydroxyls, and it can also dissociate onto Al–O bridges. The ratio between these pathways sets how many methyl groups survive into step B. This is why the hydroxyl density, and hence the temperature, controls the GPC (@sec-process-alumina).

## Thermal and plasma-enhanced ALD {#sec-thermal-peald}

In **thermal ALD**, the energy that drives each half-reaction comes from the heated substrate and from the chemical reactivity of the co-reactant. Water, ammonia and hydrogen sulfide react by proton transfer; ozone is more aggressive and burns ligands off (@sec-process-alumina). Thermal ALD needs a temperature high enough for both half-reactions to finish within the pulse, and low enough that the precursor does not decompose (@sec-ald-window).

In **plasma-enhanced ALD (PEALD)**, one half-cycle uses a plasma instead: an O~2~, N~2~, NH~3~ or H~2~ plasma replaces water, ammonia or a thermal reducing agent. The plasma supplies reactive species whose reactivity does not depend on the substrate temperature [@Profijt2011].

### What a plasma delivers

A plasma contains four kinds of species, and each does something different at the surface [@Profijt2011]:

- **Radicals** (O, H, N) do most of the chemistry, because they far outnumber the charged species. In an O~2~ inductively coupled plasma at 100 mTorr, O atoms reach about 10^14^ cm^−3^, against about 10^10^ cm^−3^ for electrons. Radicals can also react with surface groups that are inert to the thermal co-reactant, and they can recombine on surfaces, which limits how deep they reach into a structure (@sec-recombination).
- **Ions** gain energy as they cross the sheath between the plasma and the surface. Sheath potentials are usually below 50 V, but can reach a few hundred volts. Modest ion energies help by speeding up surface reactions and diffusion; higher ones break bonds and displace atoms.
- **Electrons** sustain the plasma. Their temperature is a few eV while the gas stays near room temperature, which is what lets a plasma dissociate molecules without heating the substrate.
- **Photons**, including vacuum UV up to about 10 eV, can create defects in oxides with smaller band gaps. The ~9.5 eV emission from an O~2~ plasma degraded the silicon surface passivation of Al~2~O~3~ films; a 400 °C anneal in N~2~ partly recovered it, and shorter plasma exposures helped.

### PEALD configurations {#sec-peald-configs}

Where the plasma is made, relative to the substrate, decides which of these species arrive. Three configurations are used [@Profijt2011]:

| Configuration | Where the plasma is | What reaches the substrate | Strengths | Weaknesses |
|:---|:---|:---|:---|:---|
| **Radical-enhanced** | A source attached to a thermal reactor, far from the substrate | Radicals only; ions and electrons are lost on the walls of the tubing on the way | Little ion or photon damage; simple retrofit | Radical flux falls by recombination in the tubing, especially if it is metal; long exposures may be needed |
| **Direct** | Between two parallel electrodes (capacitively coupled, usually 13.56 MHz), with the substrate on the grounded electrode | Radicals, ions, electrons and photons at high flux | High fluxes, short plasma steps, good uniformity over whole wafers | Ion bombardment and photons can damage the film or the interface |
| **Remote** | In a separate source, usually inductively coupled, upstream of the substrate | Mainly radicals, plus a reduced flux of low-energy ions and photons | Much higher radical flux than radical-enhanced ALD; plasma and substrate conditions can be set independently; room for in situ diagnostics | More complex reactor |

: The three PEALD reactor configurations [@Profijt2011]. {#tbl-peald-configs}

A grid or mesh between the plasma and the substrate (a "triode" arrangement) is a compromise: it lowers the ion energy, ion flux and photon flux at the cost of some radical density [@Profijt2011]. For an O~2~ inductively coupled plasma at 500 W, modelled ion energies were about 15 eV at 10 mTorr and 11 eV at 100 mTorr [@Profijt2011], low enough to modify a surface without sputtering it. Biasing the substrate raises the ion energy on purpose, as a knob for film density, stress and crystallinity.

### Plasma–surface interaction: what a plasma buys and what it costs

The benefits of a plasma step are [@Profijt2011]:

- **Lower temperatures.** Al~2~O~3~ from TMA and an O~2~ plasma can be grown anywhere from 25 to 400 °C. The thermal water process struggles at low temperature because water is hard to purge: about 30 s purges were needed at 58 °C and up to 180 s at 33 °C, whereas the plasma process keeps short purges even at room temperature.
- **More materials.** Metals such as Ta and Ti, and some nitrides, have no good thermal co-reactant but can be grown with H~2~ or N~2~/H~2~ plasmas.
- **Better films.** Plasma films are often denser and cleaner. TiN from TiCl~4~ and an H~2~/N~2~ plasma had a resistivity of about 72 μΩ cm when grown at 400 °C and 209 μΩ cm at 100 °C.

The costs are equally specific [@Profijt2011]:

- **Damage.** Ions and VUV photons can damage underlying layers and interfaces. Remote-plasma HfO~2~ was amorphous with a better interface than direct-plasma HfO~2~, which was partly crystalline.
- **Conformality.** Radicals recombine when they hit a wall, so a plasma half-cycle can run out of radicals deep in a trench. This is recombination-limited growth (@sec-recombination).
- **Complexity.** Plasma reactors cost more and are harder to scale. Thermal ALD remains the first choice unless the plasma adds something essential.

A plasma also changes the chemistry, not just the rate. An O~2~ plasma removes ligands by combustion, much as ozone does, so the TMA/O~3~ mechanism in @sec-migratory-insertion is also a reasonable picture of TMA with an O~2~ plasma [@Barry2022]. The Me~3~AuPMe~3~ process shows how much the choice of plasma matters: an O~2~ plasma leaves phosphorus oxide that a water pulse must remove, while an H~2~ plasma removes both ligands directly (@sec-process-au).

## Growth per cycle and initial growth {#sec-gpc}

The growth per cycle (GPC) is reported in Å, not as a "growth rate", because it is an amount per cycle, not per unit time [@Barry2022]. Thickness is the easiest form to measure, but it is not the most informative. Two derived quantities say more about the chemistry:

$$
\begin{aligned}
V &= \frac{M}{\rho\,N_\text{A}} \\[4pt]
\text{fraction of a monolayer} &= \frac{\mathrm{GPC}}{V^{1/3}} \\[4pt]
\text{metal atoms per area per cycle} &= \frac{\mathrm{GPC}}{V}
\end{aligned}
$$ {#eq-gpc-ml}

Here M is the molar mass of the film per metal atom (AlO~1.5~ for alumina, W for tungsten), ρ is the film density, and V is the volume per metal atom (@eq-val).

### Why growth is usually less than one monolayer per cycle {#sec-gpc-monolayer}

**Al~2~O~3~.** With ρ ≈ 3.0 g cm^−3^, V ≈ 28 Å^3^ per Al and one layer is about 3 Å thick. A GPC of 1.1 Å is about a third of a monolayer, or about 4 Al atoms per nm^2^ per cycle [@Barry2022] (@sec-steric). The reason is what stays on the surface after the TMA half-reaction. Each aluminum keeps one or two methyl groups, and these fragments take up much more room than the aluminum they carry. The half-reaction saturates when the methyls have covered or used up the reachable hydroxyls, long before the surface holds a full layer of aluminum.

**W.** Tungsten from WF~6~ and Si~2~H~6~ shows the opposite case. The two half-reactions are self-limiting above about 400 K, and the GPC is about 2.5 Å [@Klaus2000]. With bulk tungsten (ρ = 19.3 g cm^−3^, M = 183.84 g mol^−1^), V ≈ 15.8 Å^3^ and one atomic layer is about 2.5 Å thick: roughly **one monolayer per cycle**. Two things are different. First, the disilane plays a purely sacrificial role: it strips fluorine from the surface tungsten and leaves without becoming part of the film [@Klaus2000]. Second, the ligands left after the WF~6~ step are fluorides, which are far smaller than methyl groups, so steric crowding barely limits the coverage.

The comparison carries a general rule. The GPC is set by **what remains on the surface at the end of each half-reaction**: how many reactive sites the co-reactant regenerates, and how much room the precursor fragments occupy. The name "atomic layer" deposition does not promise one layer per cycle. When a process does give one, it is because its fragments are small and its surface is fully regenerated, not because of the cycle structure.

### Growth delay and lateral growth of nuclei {#sec-growth-delay}

On a new substrate, the first cycles rarely run at the steady-state GPC. The substrate offers different sites from the growing film, so growth can be enhanced, inhibited or delayed (@sec-growth-modes). Two pictures are useful.

- **A growth delay.** If the substrate has few sites for the precursor, almost nothing deposits for some number of cycles, n~d~, until enough nuclei have formed. After that, growth is linear. Extrapolating the linear part of a thickness–cycle plot back to zero thickness gives n~d~ (Simulation 2.14).
- **Island growth.** If the film nucleates at discrete sites and then grows from them, each nucleus grows outward as well as upward. A nucleus that adds roughly one GPC in every direction per cycle has a radius of about N·GPC after N cycles. Neighbouring islands touch when that radius reaches half the spacing between nuclei, L, so a closed film needs about L/(2 GPC) cycles, and its thickness at that point is already about L/2. Gold from Me~3~AuPMe~3~ is a clear example: it forms discrete nanoparticles in its first cycles rather than a continuous film [@Griffiths2016] (@sec-nucleation-energetics).

The second picture explains why sparse nucleation is so costly. Nuclei 10 nm apart give a film that is about 5 nm thick before it closes, however small the GPC. Dense nucleation, from a well-chosen substrate pretreatment or a more reactive precursor, is the only way to get thin closed films. The calculator below combines these effects with the conversions in @eq-gpc-ml.

::: {.sim-box}
[Simulation 3.2: GPC and thickness calculator]{.sim-title}

```{ojs}
//| echo: false
gpcPresets = ({
  "Al₂O₃ from TMA/H₂O": {gpc: 1.1, rho: 3.0, M: 50.98, metal: "Al"},
  "W from WF₆/Si₂H₆": {gpc: 2.5, rho: 19.3, M: 183.84, metal: "W"}
})
viewof gpcPick = Inputs.select(Object.keys(gpcPresets), {label: "Starting values"})
```

```{ojs}
//| echo: false
viewof gpcIn = Inputs.form({
  gpc: Inputs.range([0.1, 5], {value: gpcPresets[gpcPick].gpc, step: 0.05, label: "GPC (Å)"}),
  rho: Inputs.range([1, 22], {value: gpcPresets[gpcPick].rho, step: 0.1, label: "Film density (g cm⁻³)"}),
  M: Inputs.range([10, 300], {value: gpcPresets[gpcPick].M, step: 0.01, label: "Molar mass per metal atom (g mol⁻¹)"}),
  target: Inputs.range([1, 100], {value: 20, step: 0.5, label: "Target thickness (nm)"}),
  delay: Inputs.range([0, 100], {value: 0, step: 1, label: "Growth delay, n_d (cycles)"}),
  islands: Inputs.toggle({label: "Film starts as islands", value: false}),
  L: Inputs.range([1, 50], {value: 10, step: 0.5, label: "Spacing between nuclei, L (nm)"}),
  tc: Inputs.range([0.5, 60], {value: 4, step: 0.5, label: "Cycle time (s)"})
})
```

```{ojs}
//| echo: false
gc = {
  const {gpc, rho, M, target, delay, islands, L, tc} = gpcIn;
  const V = M / (rho * 0.60221);                 // Å³ per metal atom
  const ml = Math.cbrt(V);
  const frac = gpc / ml, areal = 100 * gpc / V;  // nm⁻² per cycle
  const nLin = Math.ceil(10 * target / gpc);
  const nClose = islands ? Math.ceil(10 * L / (2 * gpc)) : 0;
  const tClose = islands ? L / 2 : 0;            // nm, thickness when the film closes
  const N = delay + nLin;
  const hours = N * tc / 3600, rate = 0.1 * gpc * 3600 / tc;   // nm h⁻¹ at steady state
  const nMax = Math.max(N, delay + nClose) * 1.15;
  const pts = d3.range(0, Math.ceil(nMax) + 1).map(n => ({n, d: 0.1 * gpc * Math.max(0, n - delay)}));
  return {V, ml, frac, areal, nLin, nClose, tClose, N, hours, rate, pts};
}

Plot.plot({
  height: 300, marginLeft: 60, marginBottom: 45, marginTop: 20,
  x: {label: "Cycle number →"},
  y: {label: "↑ Thickness (nm)", grid: true},
  marks: [
    Plot.ruleY([gpcIn.target], {stroke: "#8C8C8C", strokeDasharray: "4,3"}),
    gpcIn.islands ? Plot.rectX([{x1: 0, x2: gpcIn.delay + gc.nClose}], {x1: "x1", x2: "x2", y1: 0, y2: gc.tClose, fill: "#E91C24", fillOpacity: 0.08}) : null,
    gpcIn.islands ? Plot.text([{x: gpcIn.delay + gc.nClose, y: gc.tClose}], {x: "x", y: "y", text: () => "islands touch", textAnchor: "end", dy: -6, fill: "#E91C24"}) : null,
    Plot.line(gc.pts, {x: "n", y: "d", stroke: "#000", strokeWidth: 2}),
    Plot.dot([{n: gc.N, d: gpcIn.target}], {x: "n", y: "d", r: 5, fill: "#E91C24"})
  ]
})
```

```{ojs}
//| echo: false
md`One monolayer ≈ **${gc.ml.toFixed(2)} Å**, so the GPC is **${(100 * gc.frac).toFixed(0)} %** of a monolayer, or **${gc.areal.toFixed(1)}** metal atoms nm⁻² per cycle.

**${gc.N}** cycles for ${gpcIn.target} nm (${gpcIn.delay} of them in the delay) · **${gc.hours < 1 ? (60 * gc.hours).toFixed(0) + " min" : gc.hours.toFixed(1) + " h"}** at ${gpcIn.tc} s per cycle · steady-state throughput **${gc.rate.toFixed(0)} nm h⁻¹**.

${gpcIn.islands ? (gc.tClose > gpcIn.target ? `**The film is not closed at the target thickness**: islands ${gpcIn.L} nm apart touch only after about ${gc.nClose} cycles, at about ${gc.tClose.toFixed(1)} nm.` : `Islands ${gpcIn.L} nm apart close after about **${gc.nClose}** cycles (≈ ${gc.tClose.toFixed(1)} nm); below that thickness the film has gaps.`) : ""}`
```

::: {.assumptions}
**Assumptions.** One monolayer is taken as the cube root of the volume per metal atom (@eq-val), using the bulk density of the film; the Al~2~O~3~ density of 3.0 g cm^−3^ is typical of amorphous ALD alumina. The growth delay is a sharp switch from zero to the steady-state GPC. Island growth assumes nuclei on a square grid of spacing L, each growing equally in every direction by one GPC per cycle; real islands are randomly spaced, nucleate over many cycles, and often grow laterally at a different rate from vertically. The cycle time includes both pulses and both purges.

**Things to try.** Switch to W and compare the monolayer fraction with Al~2~O~3~. Add a 30-cycle delay to a 2 nm target and see what fraction of the run is delay. Turn on island growth with L = 10 nm and set a 3 nm target: the calculator says the film will not be closed. Halve the GPC and notice that the closure thickness does not change, only the number of cycles needed to reach it. Finally, use the throughput readout to see why a few seconds per cycle limits ALD to roughly 100 nm per hour (@sec-ald-limitations).
:::
:::

## Uniformity and conformality {#sec-conformality}

ALD's reputation rests on films that are uniform across a wafer and conformal inside three-dimensional structures. Both follow from saturation: if every part of the surface receives enough precursor to saturate, every part gets the same GPC. Both fail in the same way: some part of the surface does not get enough.

### Sub-saturation and soft saturation

Two kinds of incomplete saturation are worth telling apart.

- **Sub-saturation.** The dose is simply too small. The surface nearest the precursor inlet saturates first, so the film is thickest there and thins along the gas flow, across a wafer or down a trench. More dose fixes it.
- **Soft saturation.** The GPC rises quickly with dose and then keeps creeping upward for a long time instead of levelling off. This happens when the surface offers two (or more) kinds of site with very different reaction probabilities, or when a slow reaction runs alongside the fast one. A saturation curve measured over a short range of doses looks flat, but a longer dose still adds growth, and a reactor-scale profile can look uniform while the slow component is still changing [@YanguasGil2021].

Soft saturation is a trap for process development, because it passes the saturation test (@sec-what-makes-ald) unless the dose range is wide enough. It also hides decomposition: slow ligand loss on the gold surface added growth at long exposures in a process whose saturation curves looked flat (@sec-au-120).

### Measuring conformality: lateral high-aspect-ratio structures

The usual measure of conformality is a cross-section of a vertical trench or hole, imaged by SEM or TEM. That works up to aspect ratios of a few tens, but it shows only whether the bottom was reached, not *how* the coating falls off with depth.

**Lateral high-aspect-ratio (LHAR)** test structures solve this. A thin horizontal channel, held open by pillars under a membrane roof, runs parallel to the wafer surface. In the PillarHall design the gap is typically 500 nm high (100 and 2000 nm versions exist) and up to 5 mm long, so aspect ratios reach about 10 000:1 [@Yim2020]. Because the channel is deeper than any process can coat, the film always ends somewhere inside. After the roof is removed, the thickness can be mapped along the channel from above. This **saturation profile** has a plateau of constant thickness near the entrance, a knee, and an adsorption front where the film thins to zero. Its key numbers are the **penetration depth at half thickness, PD~50%~**, and the slope of the front. From the slope, the sticking coefficient of each reactant can be extracted. For TMA/H~2~O at 300 °C, the values were about 4 × 10^−3^ for TMA and 3 × 10^−4^ for water [@Yim2020]. Comparing processes, geometries and models is the subject of a dedicated review [@Cremers2019].

### Reaction-, diffusion- and recombination-limited growth {#sec-recombination}

Inside a narrow feature, molecules collide with the walls far more often than with each other (the Knudsen regime). They advance by bouncing from wall to wall, and at each collision they react with some probability. Three regimes follow:

- **Reaction-limited.** If the sticking probability s is small, a molecule bounces many times before reacting, so it explores the whole feature. Coverage rises everywhere at nearly the same rate. Conformality is easy, but saturation needs a large exposure, set by 1/s.
- **Diffusion-limited.** If s is large, molecules react near the entrance. The top saturates first, and a sharp **saturation front** moves down the feature as the dose accumulates. The front advances as the square root of the exposure, so the exposure needed to coat a feature grows roughly with the square of its aspect ratio [@Gordon2003]. Doses that saturate a planar witness wafer can badly undercoat a deep structure.
- **Recombination-limited.** A plasma half-cycle adds a loss that never stops: radicals recombine on *every* wall collision with probability r, whether or not the wall is already saturated. The radical density therefore decays with depth even after the top is fully reacted. Conformality then depends strongly on r, and surfaces with high recombination probabilities, such as many metals, are especially hard to coat [@Knoops2010]. Simulations suggest that conformal coverage at an aspect ratio of 10 can need exposures about ten times longer than on a flat surface, and that higher aspect ratios quickly become impractical when r is high [@Profijt2011]. When r is low, plasma ALD can still go deep: extended O~2~ plasma exposures grew SiO~2~ and TiO~2~ to aspect ratios of about 900, with recombination probabilities of (6 ± 2) × 10^−5^ and (7 ± 4) × 10^−5^ [@Arts2019].

A single number tells the first two regimes apart. In the simple diffusion–reaction model used below, the dimensionless group AR·√(1.5 s) (a form of the Thiele modulus) compares the depth of the feature with the distance a molecule travels before it reacts. Well below 1, growth is reaction-limited; well above 1, it is diffusion-limited. For radicals, the corresponding length is about h/√(1.5 r), where h is the width of the feature: once the feature is much deeper than this, the radical supply to the bottom falls off exponentially.

::: {.sim-box}
[Simulation 3.3: Penetration depth in a high-aspect-ratio channel]{.sim-title}

```{ojs}
//| echo: false
viewof penLogAR = Inputs.range([1, 4], {value: 2, step: 0.05, label: "Aspect ratio, L/h", format: x => Math.round(10 ** x).toLocaleString()})
viewof penLogS = Inputs.range([-5, 0], {value: -2.4, step: 0.05, label: "Sticking probability, s", format: x => (10 ** x).toExponential(1)})
viewof penLogDose = Inputs.range([0, 9], {value: 4, step: 0.05, label: "Dose (impingements per site at the entrance)", format: x => (10 ** x).toExponential(1)})
viewof penRad = Inputs.toggle({label: "Plasma radicals: add wall recombination", value: false})
viewof penLogR = Inputs.range([-6, -2], {value: -4.2, step: 0.05, label: "Recombination probability, r", format: x => (10 ** x).toExponential(1)})
```

```{ojs}
//| echo: false
pen = {
  // Quasi-steady diffusion–reaction model; see Assumptions.
  const profile = (AR, s, r, Lam, N = 400) => {
    const dx = AR / N, th = new Float64Array(N + 1), n = new Float64Array(N + 1);
    const cp = new Float64Array(N + 1), dp = new Float64Array(N + 1);
    const solve = () => {
      cp[0] = 0; dp[0] = 1;
      for (let i = 1; i <= N; i++) {
        const k = s * (1 - th[i]) + r, a = i === N ? 2 : 1, c = i === N ? 0 : 1;
