Repository: seanbarry-chem/alp-text

# Atomic Layer Processing: an interactive textbook

Source for **https://atomiclayerprocessing.ca**, built with [Quarto](https://quarto.org).

## Layout

```
_quarto.yml                   site/book config (chapter list lives here)
index.qmd                     landing page
chapters/01-ald-fundamentals.qmd
references.bib                BibTeX; cite with [@Key]
assets/                       theme, quiz script and styles
.github/workflows/publish.yml builds and deploys on every push to main
CNAME                         custom domain
```

File: chapters/02-ald-fundamentals.qmd (part 2 of 2)
---
        const b = -(2 + 1.5 * k * dx * dx), m = b - a * cp[i - 1];
        cp[i] = c / m; dp[i] = -a * dp[i - 1] / m;
      }
      n[N] = dp[N];
      for (let i = N - 1; i >= 0; i--) n[i] = dp[i] - cp[i] * n[i + 1];
    };
    let tau = 0, it = 0;
    while (tau < Lam && it < 6000) {
      solve();
      let rmax = 0;
      for (let i = 0; i <= N; i++) rmax = Math.max(rmax, s * n[i] * (1 - th[i]));
      const dt = Math.min(Lam - tau, rmax > 0 ? 0.25 / rmax : Lam);
      for (let i = 0; i <= N; i++) th[i] = 1 - (1 - th[i]) * Math.exp(-s * n[i] * dt);
      tau += dt; it++;
    }
    const pts = Array.from(th, (v, i) => ({x: i * dx, th: v}));
    const p = pts.find(q => q.th < 0.5 * th[0]);
    return {pts, pd50: p ? p.x : null};
  };
  const AR = 10 ** penLogAR, s = 10 ** penLogS, Lam = 10 ** penLogDose, r = penRad ? 10 ** penLogR : 0;
  const runs = [Lam / 10, Lam / 3, Lam].map(L => ({L, ...profile(AR, s, r, L)}));
  const phi = AR * Math.sqrt(1.5 * s), lr = r > 0 ? 1 / Math.sqrt(1.5 * r) : Infinity;
  const need = 0.75 * AR * AR + 4.6 * (isFinite(lr) ? Math.cosh(Math.min(AR / lr, 300)) : 1) / s;
  const regime = isFinite(lr) && AR > 2 * lr ? "recombination-limited" : phi < 0.5 ? "reaction-limited" : phi > 2 ? "diffusion-limited" : "between reaction- and diffusion-limited";
  return {AR, s, r, Lam, runs, phi, lr, need, regime};
}

Plot.plot({
  height: 320, marginLeft: 55, marginBottom: 45, marginTop: 20,
  x: {label: "Depth into the channel, x/h →", domain: [0, pen.AR]},
  y: {label: "↑ Coverage after one half-cycle (θ)", domain: [0, 1.02], grid: true},
  color: {legend: true, domain: ["dose ÷ 10", "dose ÷ 3", "dose"], range: ["#BFBFBF", "#8C8C8C", "#000000"]},
  marks: [
    ...pen.runs.map((rn, i) => Plot.line(rn.pts, {x: "x", y: "th", stroke: () => ["dose ÷ 10", "dose ÷ 3", "dose"][i], strokeWidth: i === 2 ? 2.5 : 1.5})),
    pen.runs[2].pd50 != null ? Plot.ruleX([pen.runs[2].pd50], {stroke: "#E91C24", strokeDasharray: "4,3"}) : null,
    pen.runs[2].pd50 != null ? Plot.text([{x: pen.runs[2].pd50, y: 1.0}], {x: "x", y: "y", text: () => "PD₅₀", fill: "#E91C24", textAnchor: "start", dx: 4}) : null
  ]
})
```

```{ojs}
//| echo: false
md`**${pen.regime[0].toUpperCase() + pen.regime.slice(1)}** · AR·√(1.5 s) = **${pen.phi < 100 ? pen.phi.toFixed(2) : pen.phi.toExponential(1)}**${isFinite(pen.lr) ? ` · radical decay length ≈ **${pen.lr.toFixed(0)} h**` : ""}

${pen.runs[2].pd50 != null ? `PD₅₀ = **${pen.runs[2].pd50.toFixed(0)} h** (${(100 * pen.runs[2].pd50 / pen.AR).toFixed(0)} % of the way to the end)` : `No PD₅₀: coverage stays above half everywhere`} · coverage at the end of the channel **${(100 * pen.runs[2].pts[pen.runs[2].pts.length - 1].th).toFixed(0)} %**

Rough dose to coat the whole channel: **${pen.need.toExponential(1)}** impingements per site (≈ ${(pen.need / 3240).toPrecision(2)} Pa s of TMA at 300 °C)`
```

::: {.assumptions}
**Assumptions.** A one-dimensional diffusion–reaction model of a single half-cycle in a dead-end slit of height h, in the Knudsen regime. The gas density along the channel is found from the steady-state diffusion equation at each moment (gas transport is much faster than the change in coverage); the walls consume molecules at a rate proportional to s(1 − θ), and, for radicals, at a further rate proportional to r. Adsorption is irreversible, first-order Langmuir with one kind of site. The dose is the number of molecules that strike each surface site at the entrance during the pulse; the conversion to Pa s assumes TMA monomer (72 g mol^−1^) at 300 °C and 4 reactive sites nm^−2^. The coating estimate adds the diffusion-limited exposure (0.75 AR^2^) to the dose that saturates the most poorly supplied point to 99 %. Every cycle repeats the same profile; real profiles also depend on the co-reactant's own half-cycle, on reversible adsorption, and on the transition to molecular flow in wider channels [@Cremers2019; @Yim2020].

**Things to try.** Start with TMA (s ≈ 4 × 10^−3^, @Yim2020) at AR = 100 and raise the dose until the channel is coated; then multiply AR by 10 and see the required dose rise by about 100. Compare water (s ≈ 3 × 10^−4^): the front is less sharp because growth is closer to the reaction-limited regime. Set s = 10^−5^ and watch the three curves rise together instead of moving as a front. Then turn on radicals with s = 0.01 and r = 6 × 10^−5^ (O on SiO~2~, @Arts2019) at AR = 1000; raise r to 10^−3^, typical of a surface that recombines radicals strongly, and see how the required dose explodes.
:::
:::

### Gap fill: seams and voids

Many applications do not just coat a trench; they fill it. A perfectly conformal process fills a trench from both sidewalls at the same rate, so the two growth fronts meet on the centreline and leave a **seam**: a plane where two film surfaces have grown into each other. A seam can be a weak point for later etching, polishing or electrical performance.

Any loss of conformality makes things worse. If growth is even slightly faster near the opening than deeper down (a "bread-loaf" profile, from sub-saturation, diffusion limitation or radical recombination), the opening closes first. This premature **pinch-off** traps a **void** below it [@Talukdar2019]. A trench that is wider at the bottom than at the top (a re-entrant profile) pinches off even with a perfectly conformal process.

Gap fill therefore asks for something different from conformality: growth that is *slower* at the top than at the bottom. One way to get it is a growth inhibitor that reaches the top of the feature more easily than the bottom, so it suppresses growth near the opening and lets the bottom fill first. This approach eliminated pinch-off in deep trenches filled by CVD [@Talukdar2019]. The same idea, using inhibitors that are themselves self-limiting, links gap fill to area-selective deposition. Alternating deposition with a short etch that removes more material near the opening than inside is another route.

## Developing an ALD process {#sec-process-development}

A new ALD recipe is developed in a fairly standard order. The ten steps below follow a widely used guide [@Vos2019]; the right-hand column points to where each check is discussed in this resource.

| Step | What to establish | Watch out for | In this resource |
|:---|:---|:---|:---|
| 1. Reactant selection | A precursor and co-reactant that supply the right elements, react with each other's surface groups, and are volatile, thermally stable, available and safe | How the precursor will be delivered in *your* reactor | @sec-precursors, @sec-second-precursors, @sec-thermolysis |
| 2. Composition | The film contains what it should (XPS, RBS; refractive index or conductivity as quick checks) | If it is far off, go back to step 1 rather than tuning | @sec-process-alumina to @sec-process-sno2 |
| 3. Thickness control | Linear growth: GPC from the slope of thickness against cycles, using films thicker than about 15 nm | Nucleation effects in the first cycles distort a GPC from a single thin film | @sec-gpc, @sec-growth-modes |
| 4. Saturation | A plateau for each dose and each purge, varied one at a time with the others held long; include a zero-dose point | Condensation, decomposition, impurities from short co-reactant doses, CVD from short purges, soft saturation | @sec-saturation-curve, @sec-conformality |
| 5. Properties | The optical, electrical and structural properties the application needs | Properties follow composition, so check that first | — |
| 6. Temperature | Saturation across a range of temperatures, not just at one | The sample may be cooler than the setpoint; condensation and decomposition at the extremes | @sec-ald-window |
| 7. Uniformity | A thickness map over the largest substrate the reactor takes | A small coupon at the centre hides non-uniform dosing | @sec-conformality |
| 8. Conformality | Thickness, and if possible composition, along trenches or LHAR structures of known aspect ratio | Often skipped | @sec-recombination |
| 9. Nucleation | Growth in the first cycles on the substrates that matter | Crystallization at greater thickness can change the GPC later | @sec-growth-delay |
| 10. Other aspects | Safety of reactants and by-products, film stability, reproducibility, precursor use, agreement with the literature, performance in a device | Defects and pinholes that only a device reveals | @sec-ald-limitations |

: Ten steps for developing an ALD process, after @Vos2019. {#tbl-ten-steps}

Two habits make the steps work. First, change one variable at a time from a reference recipe that has long doses and long purges, so that every curve answers one question. Second, keep a reference process (TMA/H~2~O is the usual choice) that is run regularly on the same reactor. If the reference drifts, the problem is the reactor, not the new chemistry.

## ALD processes: worked mechanisms {#sec-ald-processes}

The five processes below come from Chapter 7 of @Barry2022. Each is chosen to show one kind of surface chemistry. The individual reaction steps are defined in @sec-mechanisms; here the emphasis is on how they combine into a working cycle, and on what limits each process.

| Process | Precursor + co-reactant | Change in metal oxidation state | Key steps | What limits it |
|:---|:---|:---|:---|:---|
| Al~2~O~3~ | TMA + H~2~O, O~3~ or O~2~ plasma | None (Al^3+^) | Brønsted acid–base; combustion with O~3~ | Dehydroxylation at high *T*; carbon-containing groups with O~3~ |
| TiN | TiCl~4~ or Ti(NMeEt)~4~ + NH~3~ | Ti(IV) → Ti(III) | Ligand exchange; reductive elimination | Chloride or carbon impurities; the reduction step is hard to see |
| Cu | Cu(dmae)~2~ + ZnEt~2~ or H~2~; CuCl + Zn | Cu(II) → Cu(0) | Comproportionation; ligand exchange; reductive elimination | β-H elimination turns ALD into CVD at higher *T* |
| Au | Me~3~AuPMe~3~ + O~2~ plasma/H~2~O or H~2~ plasma | Au(III) → Au(0) | Dissociation at the surface; combustion or hydrogenation | P and C impurities; ligand loss above 100 °C; island growth |
| SnO~2~ | Sn(II) stannylene + H~2~O~2~ | Sn(II) → Sn(IV) | Brønsted acid–base; oxidative addition | Phase purity (SnO vs SnO~2~) |

: Five ALD processes and the chemistry that drives them [@Barry2022]. {#tbl-ald-processes}

### Alumina {#sec-process-alumina}

**TMA and water.** Allowing for TMA reacting at one or two hydroxyls, the cycle can be written as two balanced half-reactions (@eq-tma-stoich): three surface –OH groups and two TMA give one dimethyl and one monomethyl fragment, and three water molecules restore the three –OH groups. The chemistry is pure Brønsted acid–base. The one complication is temperature: neighbouring hydroxyls condense, 2 ‖–OH → ‖–O–‖ + H~2~O, so the surface carries fewer sites as it gets hotter, and the GPC falls [@Barry2022].

**TMA and ozone.** Ozone, or the O atom it releases, does not simply swap methyls for hydroxyls. It inserts into Al–C and C–H bonds to give methoxy groups, which go on to formates and bicarbonates and finally release CO and CO~2~ to leave surface –OH. Ethene appears early in the ozone pulse from a minor route [@Barry2022; @Goldstein2008] (@sec-migratory-insertion). Once hydroxyls are back, the next TMA pulse reacts by the ordinary acid–base route, which is why the ozone process shows a similar temperature dependence to the water process. An O~2~ plasma combusts the methyls in much the same way [@Barry2022], and lets the process run down to room temperature (@sec-thermal-peald).

The lesson of alumina is that one precursor can give the same film by two very different routes. The choice of co-reactant changes the impurities (carbon-containing groups with ozone, hydrogen with water), the lowest usable temperature, and whether the substrate is oxidized.

### Titanium nitride {#sec-process-tin}

TiN contains Ti(III), but Ti(IV) precursors are much more stable in a heated source, so something in the cycle must reduce the metal [@Barry2022]. Compare two processes from the same precursor:

- **TiO~2~ from TiCl~4~ and water** keeps titanium as Ti(IV) throughout: 2 ‖–OH + TiCl~4~ → (‖–O)~2~TiCl~2~ + 2 HCl, then water replaces the chlorides with hydroxyls and releases HCl [@Barry2022].
- **TiN from TiCl~4~ and NH~3~** is usually summarized as TiCl~4~ + 2 NH~3~ → TiN + 4 HCl + H~2~ + ½ N~2~, the most thermodynamically favourable combination of products. The first film may in fact be Ti~3~N~4~, with titanium still Ti(IV), which is reduced in later cycles [@Barry2022].

The reduction is thought to happen by **reductive elimination** at the surface (@sec-reductive-elimination): nitrogen leaves as N~2~ (2 ‖–Ti~3~N~4~ → 2 ‖–Ti~3~N~3~ + N~2~), or a surface amide passes a hydrogen to a neighbouring titanium, which then eliminates H~2~. The clearest evidence comes from the amide precursor Ti(NMeEt)~4~ with NH~3~, where a chemisorbed imine and the free amine were both detected [@Barry2022]. With an H~2~/N~2~ plasma instead of ammonia, TiCl~4~ gives TiN whose resistivity improves strongly with deposition temperature, from about 209 μΩ cm at 100 °C to 72 μΩ cm at 400 °C [@Profijt2011].

The lesson of TiN: when the oxidation state changes between precursor and film, look for the step that moves the electrons. It is rarely written in the overall equation.

### Copper {#sec-process-cu}

Copper shows the three ways a metal can be reduced at a surface [@Barry2022]:

1. **Simple reduction.** CuCl saturates a copper surface as a chloride layer, and zinc vapour (zinc melts at 420 °C and is volatile enough at about 435 °C) strips the chlorides: 2 ‖–CuCl + Zn → 2 ‖–Cu + ZnCl~2~.
2. **Comproportionation, ligand exchange and reductive elimination.** Cu(dmae)~2~ (dmae = dimethylaminoethoxide) loses one ligand to a copper surface, and the Cu(II) adatom comproportionates with a surface Cu(0) to give two Cu(I) centres. Diethylzinc then exchanges the remaining dmae for ethyl groups, and two surface Cu–Et groups eliminate butane, leaving Cu(0). With H~2~ instead of ZnEt~2~, the surface Cu(dmae) forms a copper hydride that eliminates H~2~.
3. **β-hydrogen elimination.** If the surface is hot enough, Cu(dmae) eliminates a β-hydrogen by itself, forming a hydride that reductively eliminates. Nothing limits this route, so Cu(dmae)~2~ gives ALD at low temperature and CVD at higher temperature (@sec-migratory-insertion).

Two design rules follow. A precursor must not carry two ligands that could reductively eliminate from it, because it would then decompose continuously; the elimination has to be set up *after* chemisorption, by the co-reactant. And Cu(I) precursors must resist disproportionation, 2 CuL → Cu^0^ + CuL~2~, which never stops once it starts. Nitrogen-based ligands suppress it; Cu(I) β-diketonates are good CVD precursors precisely because they do not [@Barry2022].

### Gold {#sec-process-au}

Me~3~AuPMe~3~ **dissociates** on a gold surface, putting an AuMe~3~ fragment on one site and a PMe~3~ ligand on another [@Barry2022] (@sec-assoc-dissoc). The phosphine binds strongly, so it both blocks sites and threatens to stay in the film. The three processes for gold differ in how they deal with it:

- **O~2~ plasma, then water.** The plasma combusts the ligands to CO, CO~2~, water and P~2~O~5~. The P~2~O~5~ stays in the film unless a water pulse converts it to volatile phosphoric acid, so a three-step cycle is needed for pure gold [@Griffiths2016].
- **Ozone** also works as the oxidizing step [@Barry2022].
- **H~2~ plasma.** Hydrogen removes the methyls as methane and breaks the phosphine down to methane and smaller phosphines, giving purer films [@Barry2022; @VanDaele2019].

Gold is also the cautionary example for process windows: above 100 °C, ligands leave the gold surface during the precursor pulse and growth becomes CVD-like (@sec-au-120). And because gold interacts weakly with oxides, the first cycles give isolated nanoparticles rather than a film (@sec-growth-delay).

### Tin oxide {#sec-process-sno2}

Tin oxide comes in two forms, SnO and SnO~2~, and a process has to pick one. For SnO~2~, an oxidizing co-reactant helps. Hydrogen peroxide, with its O–O single bond, is one choice [@Barry2022]. With a tin(II) N-heterocyclic stannylene as the precursor, the cycle has two steps:

1. The stannylene binds two surface hydroxyls and releases its ligand as the doubly protonated diamine, a Brønsted acid–base reaction.
2. H~2~O~2~ adds across the surface tin by **oxidative addition** (@sec-reductive-elimination), breaking the O–O bond and oxidizing Sn(II) to Sn(IV). The tin is left with two –OH groups, which can bridge to neighbouring tin or react with the next stannylene pulse.

Tin oxide is the mirror image of TiN and copper: the metal is *oxidized* during the cycle, and the co-reactant is chosen to supply the oxidizing power.

### Nanolaminates and supercycles {#sec-supercycles}

Because ALD builds a film cycle by cycle, two processes can be interleaved. A **supercycle** repeats a block of m cycles of process A and n cycles of process B. With large m and n, the result is a **nanolaminate** of distinct layers; with small m and n, a mixed or doped film; after annealing, often a single ternary phase.

To a first approximation, the composition follows from the metal atoms deposited per cycle (@eq-gpc-ml) in each subcycle:

$$
x_\text{A} = \frac{m\,\Gamma_\text{A}}{m\,\Gamma_\text{A} + n\,\Gamma_\text{B}}
$$ {#eq-supercycle}

where Γ~A~ and Γ~B~ are the metal atoms per area per cycle for the two processes *as they grow on each other*. That last condition is where the simple rule fails. Each subcycle starts on the other material, so it can show a growth delay or enhancement (@sec-growth-delay), and one precursor can react with the surface groups left by the other.

**SrTiO~3~** shows both sides. SrO/TiO~2~ nanolaminates grown at 300 °C from Sr(^i^Pr~3~Cp)~2~ and Ti(NEtMe)~4~ crystallized to SrTiO~3~ on annealing, and the composition varied linearly with the Sr:Ti subcycle ratio, but only once each sublayer was thick enough to grow in its steady state. Growth still differed between bare silicon and ruthenium electrodes [@Riedel2011]. With the same strontium precursor and Cp\*Ti(OMe)~3~, the reactivity of the strontium precursor on ruthenium tended to give strontium-rich films; a more reactive titanium precursor suppressed this, and tuning the subcycle ratio gave stoichiometric SrTiO~3~ [@KimSK2013]. In practice, @eq-supercycle gives the starting ratio, and a calibration series against measured composition gives the recipe.

## Limitations of ALD {#sec-ald-limitations}

ALD's strengths come from self-limitation, and so do most of its limitations.

- **Speed.** A GPC of about 1 Å and a cycle time of a few seconds give roughly 100 nm per hour (Simulation 3.2). ALD wins when films are thin, structures are three-dimensional, or many wafers are coated at once in a batch reactor. Spatial ALD, which separates the reactants in space instead of time, attacks the cycle time directly.
- **Chemistry.** Every film needs a precursor that is volatile, thermally stable and self-limiting, and a co-reactant that completes the reaction (@sec-precursors). For many elements, and for many oxidation states, such a pair does not yet exist. Electropositive metals that need strong reducing agents are a persistent gap.
- **Impurities.** Ligands that are not removed completely leave C, H, N or Cl in the film. Lower temperatures make this worse, which is part of the reason plasma processes help (@sec-thermal-peald).
- **Nucleation.** Growth delays and island growth on unfavourable substrates make thin films discontinuous and rough (@sec-growth-delay). The same effect is the basis of area-selective deposition, so whether it is a limitation depends on the application.
- **Conformality has limits too.** Exposure requirements scale roughly with the square of the aspect ratio, and plasma processes add recombination losses (@sec-recombination). Very deep structures can push cycle times and precursor use to impractical levels.
- **Decomposition and the window.** Some precursors decompose in the source or on the substrate at the temperatures needed for complete reactions, so no true ALD window exists (@sec-ald-window, @sec-thermolysis).
- **Cost.** Precursors can be expensive, and most of each pulse is pumped away unused.

## Check your understanding

::: {.quiz}
Doubling the TMA pulse time raises film thickness by 30 %, with everything else unchanged. What is the most defensible conclusion?

- [ ] The process is below the ALD window.
- [x] The TMA step is not self-limiting under these conditions; either it is undersaturated or there is a non-self-limiting contribution, and a full dose series is needed to tell which.
- [ ] The water half-reaction is undersaturated.
- [ ] The process is ALD; a 30 % change is within normal reactor variability.

::: {.explanation}
One pair of points cannot tell undersaturation (the GPC will plateau at longer pulses) apart from a decomposition or CVD component (the GPC keeps rising). Nothing here tests the water step or the temperature.
:::
:::

::: {.quiz}
A remote O~2~ plasma process gives excellent conformality in 10:1 trenches on SiO~2~, but poor conformality in identical trenches lined with a metal. What is the most likely reason?

- [ ] Ions are focused onto the trench bottom on the metal.
- [x] O radicals recombine more readily on the metal walls, so fewer of them reach the bottom: growth becomes recombination-limited.
- [ ] The metal makes the precursor's sticking probability smaller.
- [ ] VUV photons cannot reach the bottom of a metal trench.

::: {.explanation}
Recombination happens on every wall collision, whether or not the wall is saturated, and many metals have high recombination probabilities (@sec-recombination).
:::
:::

::: {.quiz}
W ALD from WF~6~ and Si~2~H~6~ has a GPC of about 2.5 Å; Al~2~O~3~ from TMA/H~2~O has about 1.1 Å. Which statement is right?

- [ ] Both are about one monolayer per cycle; tungsten atoms are just larger.
- [ ] Al~2~O~3~ grows faster in atoms per area because its GPC is set by hydroxyl density.
- [x] W grows at about one monolayer per cycle and Al~2~O~3~ at about a third, because small fluoride ligands crowd the surface far less than methyl groups.
- [ ] Al~2~O~3~ is limited by the water half-reaction, W by the WF~6~ half-reaction.

::: {.explanation}
One layer of W is about 2.5 Å thick; one layer of Al~2~O~3~ about 3 Å (@eq-gpc-ml). The GPC is set by what remains on the surface after each half-reaction (@sec-gpc-monolayer).
:::
:::

::: {.quiz}
A metal nucleates as islands about 8 nm apart and grows by about 0.5 Å per cycle in every direction. Roughly how thick is the film when it first becomes continuous?

- [ ] 0.5 Å
- [ ] 8 nm
- [x] About 4 nm, reached after about 80 cycles
- [ ] It depends only on the number of cycles, not on the spacing.

::: {.explanation}
Islands touch when their radius is half the spacing: 4 nm, or 40 Å ÷ 0.5 Å per cycle = 80 cycles (@sec-growth-delay). Halving the GPC doubles the cycles but leaves the closure thickness unchanged.
:::
:::

::: {.quiz}
An SrTiO~3~ recipe uses one SrO cycle for every TiO~2~ cycle, but the film is strongly Sr-rich. Which explanation is consistent with what is known about this system?

- [ ] Supercycle composition always equals the subcycle ratio, so the measurement must be wrong.
- [x] The two subcycles deposit different numbers of metal atoms per cycle when growing on each other, for example because the Sr precursor is more reactive than the Ti precursor on the growing surface; the subcycle ratio has to be calibrated.
- [ ] TiO~2~ cannot nucleate on SrO.
- [ ] Sr evaporates from the film during the TiO~2~ cycles.

::: {.explanation}
@eq-supercycle uses atoms per cycle *as each process grows on the other*. Precursor reactivity on the growing surface shifted SrTiO~3~ composition, and a more reactive Ti precursor plus a tuned ratio corrected it [@KimSK2013].
:::
:::

## Further reading

- @George2010: a broad overview of ALD chemistries and mechanisms.
- @Puurunen2005: the definitive case study of TMA/H~2~O surface chemistry and of GPC-limiting factors.
- @Johnson2014: a short, accessible review from fundamentals to applications.
- @Profijt2011: plasma-assisted ALD, from plasma species to reactor configurations.
- @Cremers2019: conformality, its measurement and its modelling.
- @Vos2019: a practical guide to developing ALD recipes.
- Chapter 7 of @Barry2022: the worked mechanisms in @sec-ald-processes, in more depth.
